Repository: wangyu16/chem320-chemistry-of-macromolecules-eoveux5a-oer

File: study-guide/01-getting-started.md
## Definitions of polymer and macromolecule{{attrs[#blk-is1u7r7i6fhc]}}

Polymer
: The term "polymer" derives from Greek πολύς (polus) 'many, much' and μέρος (meros) 'part'.

Typically, a polymer consists of small *repeating units* that are hold together by chemical bond. 

**Example:**

![Polystyrene](https://upload.wikimedia.org/wikipedia/commons/1/10/Polystyrene_formation.PNG)

In this case, the repeating units are also called the *monomer units*. 

Macromolecule
: A molecule of high relative molecular mass. 

Strictly speaking, a polymer is always a macromolecule but a macromolecule may not be a polymer.

**Example:**

A protein is not made by repeating one or two chemical units many times, but involves a precise selection from among 20 different amino acids. Thus a protein is a macromolecule but cannot be called a polymer by above definition. 

In reality, we always use polymer and macromolecule as interchangeable terms. The definition of a polymer has slightly changed from its original meaning. Actually, IUPAC uses macromolecule to define polymer. 

IUPAC definition of polymer
: A polymer is a substance composed of macromolecules. A macromolecule is a molecule of high relative molecular mass, the structure of which essentially comprises the multiple repetition of units derived, actually or conceptually, from molecules of low relative molecular mass.

**Polymerization:** is a process of reacting monomer molecules together in a chemical reaction to form polymers. 

**Molecular Weight / Molar Mass:** A polymer typically has a molar mass $\geq 10^3$ g/mol.

**Oligomer:** A molecule with a small number of repeating units (typically $<10$).

**Degree of Polymerization ($\text{DP}$):** The number of monomeric units in a polymer, oligomer, or macromolecule. It's calculated by dividing the molecular weight of the polymer by the molecular weight of the repeat unit.

$$\text{DP}=\frac{\text{Polymer M.W.}}{\text{Repeat Unit M.W.}}$$

## History of polymer science{{attrs[#blk-hyrabw8sknyz]}}

### Prehistory

People have been using polymers for ... years, such as cotton and natural rubber. But when we talk about science, it means at least some level of fundamental understanding. 

#### Semi-synthetic celluloid and cellulose acetate.

In 1830s, Henri Braconnol along with Christian and others, developed derivatives of the natural polymer cellulose, producing new, semi-synthetic materials, such as celluloid and cellulose acetate. 

Celluloids 
: a class of materials produced by mixing nitrocellulose and camphor, often with added dyes and other agents. 

![](https://upload.wikimedia.org/wikipedia/commons/8/83/Nitrocellulose-2D-skeletal.png =300x)

Nitrocellulose-based plastics slightly predate celluloid. Collodion, invented in 1848 and used as a wound dressing and an emulsion for photographic plates, is dried to a celluloid like film.

Once much more common for its use as photographic film before the advent of safer methods, celluloid's common present-day uses are for manufacturing table tennis balls, musical instruments, combs, office equipment, fountain pen bodies, and guitar picks.

Example products:  
![film](https://upload.wikimedia.org/wikipedia/commons/c/ca/Undeveloped_35_mm_film.jpg =300x)
![](https://upload.wikimedia.org/wikipedia/commons/c/cd/40mm_table_tennis_ball_Celluloid.jpg =400x)
![](https://upload.wikimedia.org/wikipedia/commons/4/40/Arco_pen.jpg =200x)
![](https://upload.wikimedia.org/wikipedia/commons/e/e6/Celluloid_Picks.jpg =300x)
![](https://upload.wikimedia.org/wikipedia/commons/6/67/%D0%9D%D0%B5%D0%B2%D0%B0%D0%BB%D1%8F%D1%88%D0%BA%D0%B0.jpg =150x)


Cellulose acetate 
: refers to any acetate ester of cellulose, usually cellulose diacetate.

![](https://upload.wikimedia.org/wikipedia/commons/2/2e/Formation_of_Cellulose_acetate_V1.png =300x)

In 1865, French chemist Paul Schützenberger discovered that cellulose reacts with acetic anhydride to form cellulose acetate. The German chemists Arthur Eichengrün and Theodore Becker invented the first soluble forms of cellulose acetate in 1903.

A bioplastic, cellulose acetate is used as a film base in photography, as a component in some coatings, and as a frame material for eyeglasses; it is also used as a synthetic fiber in the manufacture of cigarette filters and playing cards. In photographic film, cellulose acetate film replaced nitrate film in the 1950s, being far less flammable and cheaper to produce.

Example products:  
![](https://upload.wikimedia.org/wikipedia/commons/d/de/Cutlery_made_from_Cellulose_Acetate_Biograde.JPG =200x)
![](https://upload.wikimedia.org/wikipedia/commons/0/0b/Celluloseacetuar.jpg =200x)

![](https://upload.wikimedia.org/wikipedia/commons/1/16/Ball_Pen_made_from_Cellulose_Acetate_Biograde.jpg =300x)
![](https://upload.wikimedia.org/wikipedia/commons/c/c4/Vinegar_Syndrome_D.D._Teoli_Jr_%282%29.jpg =200x)


#### Vulcanized natrual rubber

In the 1840s, Friedrich Ludersdorf and Nathaniel Hayward independently discovered that adding sulfur to raw natural rubber (polyisoprene) helped prevent the material from becoming sticky. In 1844 Charles Goodyear received a U.S. patent for vulcanizing natural rubber with sulfur and heat. Thomas Hancock had received a patent for the same process in the UK the year before. This process strengthened natural rubber and prevented it from melting with heat without losing flexibility. This made practical products such as waterproofed articles possible. It also facilitated practical manufacture of such rubberized materials. Vulcanized rubber represents the first commercially successful product of polymer research.

Natural rubber is polyisoprene that comes from tree syrup. After adding of sulfur, it becomes non sticky elastomer. 

![](https://upload.wikimedia.org/wikipedia/commons/4/49/Latex_-_Hevea_-_Cameroun.JPG =300x)
![](https://upload.wikimedia.org/wikipedia/commons/b/bc/Vulcanization_of_POLYIsoprene_V.2.png =300x)

#### Bakelite

[Bakelite:](https://en.wikipedia.org/wiki/Bakelite)
A thermosetting [phenol formaldehyde resin](https://en.wikipedia.org/wiki/Phenol_formaldehyde_resin), formed from a condensation reaction of phenol with formaldehyde. 

![](https://upload.wikimedia.org/wikipedia/commons/9/95/3-D_Structure_of_Bakelite.png =300x)

Bakelite is the first plastic made from synthetic components. It was produced for the first time in 1872 by Adolf von Baeyer, though its use as a commercial product was not considered at the time. It was further developed by Leo Baekeland in Yonkers, New York, in 1907, and patented on December 7, 1909. 

Reaction mechanism:

![phenolic resins](https://hackmd.io/_uploads/rJKFxkOdJg.jpg =500x)

 
### Dawn of polymer science

![Hermann Staudinger](https://www.nobelprize.org/images/staudinger-13089-portrait-mini-2x.jpg =300x) 

The Nobel Prize in Chemistry 1953 was awarded to Hermann Staudinger "for his discoveries in the field of macromolecular chemistry".  In 1861, Thomas Graham that cellulose and other polymers were colloids, aggregates of molecules having small molecular mass connected by an unknown intermolecular force. Hermann Staudinger proposed in a landmark paper published in 1920 that rubber and other polymers such as starch, cellulose and proteins are long chains of short repeating molecular units linked by covalent bonds. It took over a decade for Staudinger's work to gain wide acceptance in the scientific community.

### Milestones

![image](https://www.plasticcollective.co/wp-content/uploads/2021/12/timeline-png-1024x576.png)
![](https://renewable-carbon.eu/publications/wp-content/uploads/2026/02/Figure-01-Plastics-Production-From-1950-to-2024_TN.png)



#### Nobel prizes related to polymer science

| Year | Field | Laureates | Contribution |
|----|----|----|----|
| 2005 | Chemistry | Robert Grubbs, Richard Schrock, Yves Chauvin | for olefin metathesis. |
| 2002 | Chemistry | John Bennett Fenn, Koichi Tanaka, and Kurt Wüthrich | for the development of methods for identification and structure analyses of biological macromolecules. (MS and NMR spectroscopy) | 
| 2000 | Chemistry | Alan G. MacDiarmid, Alan J. Heeger, and Hideki Shirakawa | for work on conductive polymers, contributing to the advent of molecular electronics. |
| 1991 | Physics | Pierre-Gilles de Gennes | for developing a generalized theory of phase transitions with particular applications to describing ordering and phase transitions in polymers. |
| 1974 | Chemistry | Paul J. Flory | for contributions to theoretical polymer chemistry. |
| 1963 | Chemistry | Giulio Natta and Karl Ziegler | for contributions in polymer synthesis. (Ziegler-Natta catalysis). |
| 1953 | Chemistry | Hermann Staudinger | for contributions to the understanding of macromolecular chemistry. |

#### Current status of plastic production

<iframe src="https://ourworldindata.org/grapher/plastic-production-polymer?tab=chart" loading="lazy" style="width: 100%; height: 600px; border: 0px none;" allow="web-share; clipboard-write"></iframe>

## Typical size of a polymer{{attrs[#blk-y9kbd5vrzky8]}}

### Molecular weight

Molar mass and molecular weight have the same quantity. 

Molar mass 
: The molar mass ($M$) of a chemical compound is defined as the ratio between the mass and the amount of substance (measured in moles) of any sample of the compound. The unit for molar mass is g/mol. 

Molecular weight
: Molecular weight (M.W.) (for molecular compounds) and formula weight (F.W.) (for non-molecular compounds), are older terms for what is now more correctly called the relative molar mass (Mr). This is a dimensionless quantity (i.e., a pure number, without units) equal to the molar mass divided by the molar mass constant which is 1/12 of the molar mass of $\ce{^{12}C}$ atoms.

Degree of polymerization
: The number of monomeric units in a polymer, oligomer, or macromolecule. It's calculated by dividing the molecular weight of the polymer by the molecular weight of the repeat unit.

To compare with, methane ($\ce{CH4}$) has a molar mass 16.04 and a molecular diameter of $\pu{0.68 nm}$. 

There is no strict boundary between small molecules and polymers ragarding their molar masses. But typically a polymer should have a molar mass at least $10^3$. 

If a molecule has only a few, e.g., < 10, repeating units, we call it an 

Oligomer
: A molecule made up of a small number of repeating units, or monomers, that are derived from smaller molecules. The word oligomer comes from the Greek words oligo-, meaning "a few", and -mer, meaning "parts". 

### Spacial extent

Consider a linear polyethylene which has $\ce{-CH2-CH2 -}$ as the repeating units. 
- Each $\ce{C-C}$ bond has a fixed bond length of 0.153 nm. 
- Any two adjacent $\ce{C-C}$ bonds have a fixed bond angle of 109.5 $^\circ$. 
- The molecule can rotate around any $\ce{C-C}$ bond. 
- Fully extended polyethylene should have a zigzag profile. 

For a fully extended chain, the distance between every other $\ce{C}$ is 0.25 nm. If a vinyl polymer has a degree of polymerization $10^4$, the full length of the chain is $\pu{2.2 \mu m}$. 

Because the polymer chain is flexible, the actual size of a polymer chain increases as $N^{1/2}$. The spacial structure of a polymer chain is called the conformation. 

Consider the following compounds, how do their properties change with increasing number of $\ce{C}$ atoms. 

| Formula | Molar Mass    | Properties |
| ------- | ------------- | ---------- |
| $\ce{CH4}$ | 16 |       |
| $\ce{CH3-CH3}$ | 30 |     |
| $\ce{CH3-CH2-CH3}$ | 44 |       |
| $\ce{CH3-(CH2)2-CH3}$ | 58 |      |
| $\ce{CH3-(CH2)6-CH3}$ | 114 |       |
| $\ce{CH3-(CH2)30-CH3}$ | 450 |      |
| $\ce{CH3-(CH2)3000-CH3}$ | 420030 |      |

Think about the following questions, and if you don’t know the answers, use Google or an AI assistant to look them up. Be sure to double-check any answers provided by AI models.
- What is the chemical formula of natural gas?
- What fuel, stored in a steel pressure tank, is commonly used for camping? 
- ![Propane](https://upload.wikimedia.org/wikipedia/commons/f/fe/Propane_tank_20lb.jpg =300x)
- What fuel is typically used in a plastic lighter or a chef’s torch?
- ![](https://cdn11.bigcommerce.com/s-tumf4kk1l4/images/stencil/1280x1280/products/3342/6111/disposable-butane-lighters-5__99235.1640715424.jpg?c=1?imbypass=on =200x) ![](https://hollowick.com/wp-content/uploads/2021/06/prd_pri_image_702-173_e2ht.jpg =200x) ![](https://hollowick.com/wp-content/uploads/2021/06/prd_pri_image_701-171_zzqg.jpg =200x)
- What substance is often used as a non-polar solvent in laboratories?
- What is the main component of gasoline?
- What compounds are primarily found in petroleum-based waxes?
- Provide examples of commercial products made from polyethylene (PE) and summarize its general properties.
- How do the physical and mechanical properties of PE compare to those of short-chain hydrocarbons? 

### General properties

Compare organic polymers to small molecular organic compounds, what are in common and what are different?

- Polymers are usually in semi-solid or liquid forms but cannot exist in gas state.
- Some polymers can crystalize but cannot reach 100% crystallinity.
- Polymers exhibit a wide range of mechanical properties. 

Since both are organic compounds, polymers and small molecules would involve in the same type of reactions if they have the same functional groups. Most of them can burn in air.

File: study-guide/01-intro.md
## Definitions of polymer and macromolecule{{attrs[#blk-ewr9xk1ay8hj]}}

Polymer
: The term "polymer" derives from Greek πολύς (polus) 'many, much' and μέρος (meros) 'part'.

Typically, a polymer consists of small *repeating units* that are hold together by chemical bond. 

edit 

**Example:**

![Polystyrene](https://upload.wikimedia.org/wikipedia/commons/1/10/Polystyrene_formation.PNG)

In this case, the repeating units are also called the *monomer units*. 

Macromolecule
: A molecule of high relative molecular mass. 

Strictly speaking, a polymer is always a macromolecule but a macromolecule may not be a polymer.

**Example:**

A protein is not made by repeating one or two chemical units many times, but involves a precise selection from among 20 different amino acids. Thus a protein is a macromolecule but cannot be called a polymer by above definition. 

In reality, we always use polymer and macromolecule as interchangeable terms. The definition of a polymer has slightly changed from its original meaning. Actually, IUPAC uses macromolecule to define polymer. 

IUPAC definition of polymer
: A polymer is a substance composed of macromolecules. A macromolecule is a molecule of high relative molecular mass, the structure of which essentially comprises the multiple repetition of units derived, actually or conceptually, from molecules of low relative molecular mass.

**Polymerization:** is a process of reacting monomer molecules together in a chemical reaction to form polymers. 

**Molecular Weight / Molar Mass:** A polymer typically has a molar mass $\geq 10^3$ g/mol.

**Oligomer:** A molecule with a small number of repeating units (typically $<10$).

**Degree of Polymerization ($\text{DP}$):** The number of monomeric units in a polymer, oligomer, or macromolecule. It's calculated by dividing the molecular weight of the polymer by the molecular weight of the repeat unit.

$$\text{DP}=\frac{\text{Polymer M.W.}}{\text{Repeat Unit M.W.}}$$

## History of polymer science{{attrs[#blk-mrjv9fofpn1a]}}

### Prehistory

People have been using polymers for ... years, such as cotton and natural rubber. But when we talk about science, it means at least some level of fundamental understanding. 

#### Semi-synthetic celluloid and cellulose acetate.

In 1830s, Henri Braconnol along with Christian and others, developed derivatives of the natural polymer cellulose, producing new, semi-synthetic materials, such as celluloid and cellulose acetate. 

Celluloids 
: a class of materials produced by mixing nitrocellulose and camphor, often with added dyes and other agents. 

![](https://upload.wikimedia.org/wikipedia/commons/8/83/Nitrocellulose-2D-skeletal.png =300x)

Nitrocellulose-based plastics slightly predate celluloid. Collodion, invented in 1848 and used as a wound dressing and an emulsion for photographic plates, is dried to a celluloid like film.

Once much more common for its use as photographic film before the advent of safer methods, celluloid's common present-day uses are for manufacturing table tennis balls, musical instruments, combs, office equipment, fountain pen bodies, and guitar picks.

Example products:  
![film](https://upload.wikimedia.org/wikipedia/commons/c/ca/Undeveloped_35_mm_film.jpg =300x)
![](https://upload.wikimedia.org/wikipedia/commons/c/cd/40mm_table_tennis_ball_Celluloid.jpg =400x)
![](https://upload.wikimedia.org/wikipedia/commons/4/40/Arco_pen.jpg =200x)
![](https://upload.wikimedia.org/wikipedia/commons/e/e6/Celluloid_Picks.jpg =300x)
![](https://upload.wikimedia.org/wikipedia/commons/6/67/%D0%9D%D0%B5%D0%B2%D0%B0%D0%BB%D1%8F%D1%88%D0%BA%D0%B0.jpg =150x)


Cellulose acetate 
: refers to any acetate ester of cellulose, usually cellulose diacetate.

![](https://upload.wikimedia.org/wikipedia/commons/2/2e/Formation_of_Cellulose_acetate_V1.png =300x)

In 1865, French chemist Paul Schützenberger discovered that cellulose reacts with acetic anhydride to form cellulose acetate. The German chemists Arthur Eichengrün and Theodore Becker invented the first soluble forms of cellulose acetate in 1903.

A bioplastic, cellulose acetate is used as a film base in photography, as a component in some coatings, and as a frame material for eyeglasses; it is also used as a synthetic fiber in the manufacture of cigarette filters and playing cards. In photographic film, cellulose acetate film replaced nitrate film in the 1950s, being far less flammable and cheaper to produce.

Example products:  
![](https://upload.wikimedia.org/wikipedia/commons/d/de/Cutlery_made_from_Cellulose_Acetate_Biograde.JPG =200x)
![](https://upload.wikimedia.org/wikipedia/commons/0/0b/Celluloseacetuar.jpg =200x)

![](https://upload.wikimedia.org/wikipedia/commons/1/16/Ball_Pen_made_from_Cellulose_Acetate_Biograde.jpg =300x)
![](https://upload.wikimedia.org/wikipedia/commons/c/c4/Vinegar_Syndrome_D.D._Teoli_Jr_%282%29.jpg =200x)


#### Vulcanized natrual rubber

In the 1840s, Friedrich Ludersdorf and Nathaniel Hayward independently discovered that adding sulfur to raw natural rubber (polyisoprene) helped prevent the material from becoming sticky. In 1844 Charles Goodyear received a U.S. patent for vulcanizing natural rubber with sulfur and heat. Thomas Hancock had received a patent for the same process in the UK the year before. This process strengthened natural rubber and prevented it from melting with heat without losing flexibility. This made practical products such as waterproofed articles possible. It also facilitated practical manufacture of such rubberized materials. Vulcanized rubber represents the first commercially successful product of polymer research.

Natural rubber is polyisoprene that comes from tree syrup. After adding of sulfur, it becomes non sticky elastomer. 

![](https://upload.wikimedia.org/wikipedia/commons/4/49/Latex_-_Hevea_-_Cameroun.JPG =300x)
![](https://upload.wikimedia.org/wikipedia/commons/b/bc/Vulcanization_of_POLYIsoprene_V.2.png =300x)

#### Bakelite

[Bakelite:](https://en.wikipedia.org/wiki/Bakelite)
A thermosetting [phenol formaldehyde resin](https://en.wikipedia.org/wiki/Phenol_formaldehyde_resin), formed from a condensation reaction of phenol with formaldehyde. 

![](https://upload.wikimedia.org/wikipedia/commons/9/95/3-D_Structure_of_Bakelite.png =300x)

Bakelite is the first plastic made from synthetic components. It was produced for the first time in 1872 by Adolf von Baeyer, though its use as a commercial product was not considered at the time. It was further developed by Leo Baekeland in Yonkers, New York, in 1907, and patented on December 7, 1909. 

Reaction mechanism:

![phenolic resins](https://hackmd.io/_uploads/rJKFxkOdJg.jpg =500x)

 
### Dawn of polymer science

![Hermann Staudinger](https://www.nobelprize.org/images/staudinger-13089-portrait-mini-2x.jpg =300x) 

The Nobel Prize in Chemistry 1953 was awarded to Hermann Staudinger "for his discoveries in the field of macromolecular chemistry".  In 1861, Thomas Graham that cellulose and other polymers were colloids, aggregates of molecules having small molecular mass connected by an unknown intermolecular force. Hermann Staudinger proposed in a landmark paper published in 1920 that rubber and other polymers such as starch, cellulose and proteins are long chains of short repeating molecular units linked by covalent bonds. It took over a decade for Staudinger's work to gain wide acceptance in the scientific community.

### Milestones

![image](https://www.plasticcollective.co/wp-content/uploads/2021/12/timeline-png-1024x576.png)
![](https://renewable-carbon.eu/publications/wp-content/uploads/2026/02/Figure-01-Plastics-Production-From-1950-to-2024_TN.png)



#### Nobel prizes related to polymer science

| Year | Field | Laureates | Contribution |
|----|----|----|----|
| 2005 | Chemistry | Robert Grubbs, Richard Schrock, Yves Chauvin | for olefin metathesis. |
| 2002 | Chemistry | John Bennett Fenn, Koichi Tanaka, and Kurt Wüthrich | for the development of methods for identification and structure analyses of biological macromolecules. (MS and NMR spectroscopy) | 
| 2000 | Chemistry | Alan G. MacDiarmid, Alan J. Heeger, and Hideki Shirakawa | for work on conductive polymers, contributing to the advent of molecular electronics. |
| 1991 | Physics | Pierre-Gilles de Gennes | for developing a generalized theory of phase transitions with particular applications to describing ordering and phase transitions in polymers. |
| 1974 | Chemistry | Paul J. Flory | for contributions to theoretical polymer chemistry. |
| 1963 | Chemistry | Giulio Natta and Karl Ziegler | for contributions in polymer synthesis. (Ziegler-Natta catalysis). |
| 1953 | Chemistry | Hermann Staudinger | for contributions to the understanding of macromolecular chemistry. |

#### Current status of plastic production

<iframe src="https://ourworldindata.org/grapher/plastic-production-polymer?tab=chart" loading="lazy" style="width: 100%; height: 600px; border: 0px none;" allow="web-share; clipboard-write"></iframe>

## Typical size of a polymer{{attrs[#blk-xdq0c4ue8a05]}}

### Molecular weight

Molar mass and molecular weight have the same quantity. 

Molar mass 
: The molar mass ($M$) of a chemical compound is defined as the ratio between the mass and the amount of substance (measured in moles) of any sample of the compound. The unit for molar mass is g/mol. 

Molecular weight
: Molecular weight (M.W.) (for molecular compounds) and formula weight (F.W.) (for non-molecular compounds), are older terms for what is now more correctly called the relative molar mass (Mr). This is a dimensionless quantity (i.e., a pure number, without units) equal to the molar mass divided by the molar mass constant which is 1/12 of the molar mass of $\ce{^{12}C}$ atoms.

Degree of polymerization
: The number of monomeric units in a polymer, oligomer, or macromolecule. It's calculated by dividing the molecular weight of the polymer by the molecular weight of the repeat unit.

To compare with, methane ($\ce{CH4}$) has a molar mass 16.04 and a molecular diameter of $\pu{0.68 nm}$. 

There is no strict boundary between small molecules and polymers ragarding their molar masses. But typically a polymer should have a molar mass at least $10^3$. 

If a molecule has only a few, e.g., < 10, repeating units, we call it an 

Oligomer
: A molecule made up of a small number of repeating units, or monomers, that are derived from smaller molecules. The word oligomer comes from the Greek words oligo-, meaning "a few", and -mer, meaning "parts". 

### Spacial extent

Consider a linear polyethylene which has $\ce{-CH2-CH2 -}$ as the repeating units. 
- Each $\ce{C-C}$ bond has a fixed bond length of 0.153 nm. 
- Any two adjacent $\ce{C-C}$ bonds have a fixed bond angle of 109.5 $^\circ$. 
- The molecule can rotate around any $\ce{C-C}$ bond. 
- Fully extended polyethylene should have a zigzag profile. 

For a fully extended chain, the distance between every other $\ce{C}$ is 0.25 nm. If a vinyl polymer has a degree of polymerization $10^4$, the full length of the chain is $\pu{2.2 \mu m}$. 

Because the polymer chain is flexible, the actual size of a polymer chain increases as $N^{1/2}$. The spacial structure of a polymer chain is called the conformation. 

Consider the following compounds, how do their properties change with increasing number of $\ce{C}$ atoms. 

| Formula | Molar Mass    | Properties |
| ------- | ------------- | ---------- |
| $\ce{CH4}$ | 16 |       |
| $\ce{CH3-CH3}$ | 30 |     |
| $\ce{CH3-CH2-CH3}$ | 44 |       |
| $\ce{CH3-(CH2)2-CH3}$ | 58 |      |
| $\ce{CH3-(CH2)6-CH3}$ | 114 |       |
| $\ce{CH3-(CH2)30-CH3}$ | 450 |      |
| $\ce{CH3-(CH2)3000-CH3}$ | 420030 |      |

Think about the following questions, and if you don’t know the answers, use Google or an AI assistant to look them up. Be sure to double-check any answers provided by AI models.
- What is the chemical formula of natural gas?
- What fuel, stored in a steel pressure tank, is commonly used for camping? 
- ![Propane](https://upload.wikimedia.org/wikipedia/commons/f/fe/Propane_tank_20lb.jpg =300x)
- What fuel is typically used in a plastic lighter or a chef’s torch?
- ![](https://cdn11.bigcommerce.com/s-tumf4kk1l4/images/stencil/1280x1280/products/3342/6111/disposable-butane-lighters-5__99235.1640715424.jpg?c=1?imbypass=on =200x) ![](https://hollowick.com/wp-content/uploads/2021/06/prd_pri_image_702-173_e2ht.jpg =200x) ![](https://hollowick.com/wp-content/uploads/2021/06/prd_pri_image_701-171_zzqg.jpg =200x)
- What substance is often used as a non-polar solvent in laboratories?
- What is the main component of gasoline?
- What compounds are primarily found in petroleum-based waxes?
- Provide examples of commercial products made from polyethylene (PE) and summarize its general properties.
- How do the physical and mechanical properties of PE compare to those of short-chain hydrocarbons? 

### General properties

Compare organic polymers to small molecular organic compounds, what are in common and what are different?

- Polymers are usually in semi-solid or liquid forms but cannot exist in gas state.
- Some polymers can crystalize but cannot reach 100% crystallinity.
- Polymers exhibit a wide range of mechanical properties. 

Since both are organic compounds, polymers and small molecules would involve in the same type of reactions if they have the same functional groups. Most of them can burn in air.

## New challenges{{attrs[#blk-tfrz1xyz0ja9]}}

Organic
: relating to or derived from living matter. 

Synthetic polymers are mainly organic materials but not produced naturally by animals or plants. The nature did not have enough time to learn how to decomposite those materials. Thus the waste cumulate in environment.  


![](https://upload.wikimedia.org/wikipedia/commons/d/dc/Pathway-of-plastic-to-ocean.png)

#### Great pacific garbage patch

The Great Pacific garbage patch (also Pacific trash vortex and North Pacific garbage patch is a garbage patch, a gyre of marine debris particles, in the central North Pacific Ocean. It is located roughly from 135°W to 155°W and 35°N to 42°N. The collection of plastic and floating trash originates from the Pacific Rim, including countries in Asia, North America, and South America.

![](https://images.nationalgeographic.org/image/upload/t_edhub_resource_key_image/v1652302883/EducationHub/photos/great-pacific-garbage-patch.jpg)
Figure from National Geographic [Great Pacific Garbage Patch](https://education.nationalgeographic.org/resource/great-pacific-garbage-patch/). 

#### Micro- and nano- plastics

Microplastics are fragments of any type of plastic less than 5 mm (0.20 in) in length, according to the U.S. National Oceanic and Atmospheric Administration (NOAA) and the European Chemicals Agency. They cause pollution by entering natural ecosystems from a variety of sources, including cosmetics, clothing, food packaging, and industrial processes.

![](https://upload.wikimedia.org/wikipedia/commons/e/ec/Microplastics_in_the_surface_ocean%2C_OWID.svg)

Nanoplastics are thought to be a risk to environmental and human health. Due to their small size, nanoplastics can cross cellular membranes and affect the functioning of cells. 

To learn more about this topic, read "Toxicity of microplastics and nanoplastics: invisible killers of female fertility and offspring health", *Front. Physiol.*, **2023**, *14*, [DOI: 10.3389/fphys.2023.1254886](https://doi.org/10.3389/fphys.2023.1254886). 

:::info
**Example Questions Level 1**
1. What are the structures of following functional groups: amino, hydroxyl, ether, ester, amide, isocyanate, epoxyl, carboxyl. 
2. Give a few examples of naturally occuring polymers.
3. Give a few examples of commonly used commercial polymers. 
4. What synthetic and semi-synthetic polymer products had been produced before the scientific concept of polymer was proposed? 
5. A series of compounds have $\ce{CH3-(CH2)x-CH3}$ as the general form of the molecular structures. What kind of property would you expect at ambient pressure and temperature when $x = 5$?
:::

{{markdown ./license.md}}

File: study-guide/02-overview.md
## Architecture and composition{{attrs[#blk-eavllfq810gv]}}

>Throughout this course, always keep this question in mind: how does the structure affect the physical/mechanical property of the material?

The physical/mechanical properties of a polymer material often related to the molecular weight, molecular architecture, and the interaction among the monomer units of the molecule. 


A few general trends are:
- Higher degree of crystalization results in stronger/harder material.
- Long range regular molecular structure enhance the ability to crystalize.
- Longer molecules make crystalization less efficient. 
- Longer molecules make the material tougher, which means more difficult to break. 
- Crystalline polymers are usually non transparent. 

>Use the same type of polymer, i.e., same monomer units, you can create a large variety of materials simply by changing the molecular weight and molecular structure. 

Conventional polymerization methods provides linear polymers, statistically or randomly branched polymers and crosslinked network. Some new generation polymerization methods can produce polyers with more specific architectures as follows: 

![link text](https://upload.wikimedia.org/wikipedia/commons/3/32/RAFT_Architecture.png =800x)

### Linear, branched and network

**Linear polymer:** Each chain has only two ends. A lot of commercial polymer products are simple linear polymers. 

**Branched polymer:** Involves branching point at which the chain can continue to grow to at least two different directions. Includes short branched, long branched, hyperbranched, star shaped polymers, polymer brushes and dendrimers.

Glycogen, a branched polysaccharide  
![Glycogen](https://upload.wikimedia.org/wikipedia/commons/c/c3/Glycogen.svg =300x)

Following special architectures are of special interests. 

*Star polymer:* A core with many arms. Each arm is a linear strand of a polymer chain. 

![](https://upload.wikimedia.org/wikipedia/commons/6/6d/Arm-first_approach_to_star-shaped_polymers.png =500x)

*Polymer brush:* A long linear backbone with many relatively shorter side chains. Densely grafted polymer brush can be "seen" directly under AFM. 

![](https://www.cmu.edu/maty/images-page-9/brush1.jpg =200x)
![](https://www.cmu.edu/maty/images-page-9/9e-1st-image.jpg =200x)

*Dendrimer:* A monodisperse macromolecule with a core and layers of branches. Each layer the number of branching point increase exponentially, for example in the order 3, 6, 12, 24, ...

![](https://upload.wikimedia.org/wikipedia/commons/8/8c/Dendr%C3%ADmero.png =250x)

*Hyperbranched polymer:* A polymer with all monomer units (or almost all monomer units) could serve as branching points. Those monomer units are reacted and linked together randomely resulting in a randomly branched structure and molecular size.  

![](https://www.frontiersin.org/files/Articles/894096/fenrg-10-894096-HTML/image_m/fenrg-10-894096-g012.jpg =300x)

**Crosslinked polymer:** Polymer strands form a network so the polymer do not melt and cannot be dissolved in any solvent. Crosslined polymers are called thermoset which cannot be re-processed. Non-crosslined polymers are called thermoplastic.  

Linear vs crosslinked polymer  
![](https://upload.wikimedia.org/wikipedia/commons/3/3d/Structures_of_macromolecules.png =300x)

#### Different types of polyethylenes (PE) 

![PE](https://upload.wikimedia.org/wikipedia/commons/c/c5/Polyethylene-repeat-2D.png =150x)

- The particular material properties of "polyethylene" depend on its molecular structure.
- Molecular weight and crystallinity are the most significant factors.
- crystallinity in turn depends on molecular weight and degree of branching. 
 
The most commonly used PE products are HDPE and LDPE. There are also many other types of PE for special applications.  
 
1. **High density polyethylene (HDPE)** HDPE has mostly linear molecules that pack together well (crystalize), so intermolecular forces are stronger than in highly branched polymers. HDPE has high tensile strength. It is used in products and packaging such as milk jugs, detergent bottles, butter tubs, garbage containers, and water pipes.  
![](https://upload.wikimedia.org/wikipedia/commons/3/3e/PE-HD_schematic.svg)  
2. **Low density polyethylene (LDPE)** LDPE has a high degree of short- and long-chain branching, which means that the chains do not pack into the crystal structure as well. It has, weaker intermolecular forces. This results in a lower tensile strength and increased ductility. LDPE is used for both rigid containers and plastic film applications such as plastic bags and film wrap.  
![](https://upload.wikimedia.org/wikipedia/commons/8/8b/PE-LD_schematic.svg)  
3. **Ultra-high-molecular-weight (UHMWPE)** UHMWPE is polyethylene with a molecular weight numbering in the millions, usually between 3.5 and 7.5 million. Compared to regular HDPE, the higher molecular weight makes crystallization less efficient but the material is more difficult to break. Thus the product is more flexible yet tougher. UHMWPE is used in a diverse range of applications. These include can- and bottle-handling machine parts, moving parts on weaving machines, bearings, gears, artificial joints, edge protection on ice rinks, steel cable replacements on ships, and butchers' chopping boards. It is commonly used for the construction of articular portions of implants used for hip and knee replacements. As fiber, it competes with aramid in bulletproof vests. 
4. **Cross-linked polyethylene (PEX or XLPE)** PEX is a medium- to high-density polyethylene containing cross-link bonds introduced into the polymer structure, changing the thermoplastic into a thermoset. The high-temperature properties of the polymer are improved, its flow is reduced, and its chemical resistance is enhanced. PEX is used in some potable-water plumbing systems because tubes made of the material can be expanded to fit over a metal nipple and it will slowly return to its original shape, forming a permanent, water-tight connection.
5. **Linear low-density polyethylene (LLDPE)** LLDPE is a substantially linear polymer with significant numbers of short branches, commonly made by copolymerization of ethylene with short-chain alpha-olefins. LLDPE has higher tensile strength than LDPE, and it exhibits higher impact and puncture resistance than LDPE. Lower-thickness (gauge) films can be blown, compared with LDPE, with better environmental stress cracking resistance. LLDPE is used in packaging, particularly film for bags and sheets. Lower thickness may be used compared to LDPE. It is used for cable coverings, toys, lids, buckets, containers, and pipe. While other applications are available, LLDPE is used predominantly in film applications due to its toughness, flexibility, and relative transparency. Product examples range from agricultural films, Saran wrap, and bubble wrap to multilayer and composite films.
6. and more ...

Examples of HDPE products:  
![](https://upload.wikimedia.org/wikipedia/commons/0/01/Symbol_Resin_Code_2_HDPE.svg =100x)
![](https://upload.wikimedia.org/wikipedia/commons/9/9c/Bottle_of_milk.jpg =150x)
![](https://upload.wikimedia.org/wikipedia/commons/8/88/Plastic_outdoor_chair_1_2017-06-14.jpg =150x)
![](https://upload.wikimedia.org/wikipedia/commons/2/2f/HDPE_Construction_safety_net.jpg =150x)

![](https://upload.wikimedia.org/wikipedia/commons/0/0a/US_Navy_100824-N-0858D-272_Sailors_work_on_a_new_home_for_Habitat_for_Humanity_during_Boise_Navy_Week.jpg =200x)
![](https://upload.wikimedia.org/wikipedia/commons/1/15/Cubocubo.png =200x)

Examples of LDPE products:  
![](https://upload.wikimedia.org/wikipedia/commons/0/00/Symbol_Resin_Code_4_LDPE.svg =100x)
![](https://upload.wikimedia.org/wikipedia/commons/4/45/2014._%D0%A3%D0%BD%D0%B8%D1%87%D1%82%D0%BE%D0%B6%D0%B5%D0%BD%D0%BD%D1%8B%D0%B5_%D0%B3%D1%80%D0%B8%D0%B2%D0%BD%D1%8B_%D0%B2_%D0%94%D0%BE%D0%BD%D0%B5%D1%86%D0%BA%D0%B5_015.jpg =200x)
![](https://upload.wikimedia.org/wikipedia/commons/6/6e/Plastic_%28LDPE%29_bowl%2C_by_GEECO%2C_Made_in_England%2C_c1950.jpg =200x)

![](https://upload.wikimedia.org/wikipedia/commons/5/5a/A_Ziploc_bag_made_from_LDPE.jpg =200x)
![](https://upload.wikimedia.org/wikipedia/commons/9/91/LDPE_Foam.jpg =200x)


### Isomerism

Isomerism
: Two molecules are said to be isomers if they are made up of the same number and types of atoms, but differ in the arrangement of these atom. 

#### Tacticity

Tacticity
: is the relative stereochemistry of adjacent chiral centers within a macromolecule. The regularity of the macromolecular structure influences the degree to which it has rigid, crystalline long range order or flexible, amorphous long range disorder.

**Isotactic polymers:** all the substituents are located on the same side of the macromolecular backbone.

![isotactic](https://upload.wikimedia.org/wikipedia/commons/7/7f/Isotactic-A-2D-skeletal.png =300x)

**Syndiotactic polymers:** the substituents have alternate positions along the chain.

![syndiotactic](https://upload.wikimedia.org/wikipedia/commons/6/68/Syndiotactic-2D-skeletal.png =300x)

**Atactic polymers:** the substituents are placed randomly along the chain.

![atactic](https://upload.wikimedia.org/wikipedia/commons/2/27/Atactic-2D-skeletal.png =300x)

##### Different types of polypropylene (PP)

![PP](https://upload.wikimedia.org/wikipedia/commons/f/f9/Polypropylen.svg =150x)

Compared to PE, the methyl group improves mechanical properties and thermal resistance, although the chemical resistance decreases. Most commercial polypropylene is isotactic and has an intermediate level of crystallinity between that of low-density polyethylene (LDPE) and high-density polyethylene (HDPE). 

**Isotactic PP:** Polypropylene at room temperature is resistant to fats and almost all organic solvents, apart from strong oxidants. At elevated temperature, PP can be dissolved in nonpolar solvents such as xylene, tetralin and decalin, e.g., in p-xylene at 140 °C. Isotactic precipitates when the solution is cooled to 25 °C. The melting point of α-crystalline regions is given as 185 to 220 °C

**Syndiotactic PP:** Syndiotactic PP has a lower melting point, with 161 to 186 °C.

**Atactic PP:** No crystal structure, rubber-like at room temperature. Due to its lack of crystallinity, it is readily soluble even at moderate temperatures.

Examples of PP products (mainly isotactic):  
![](https://upload.wikimedia.org/wikipedia/commons/f/fb/Symbol_Resin_Code_5_PP.svg =100x)
![](https://upload.wikimedia.org/wikipedia/commons/c/c7/Mint_box_polypropylene_lid.JPG =150x)
![](https://upload.wikimedia.org/wikipedia/commons/f/f6/Red_Polypropylene_Chair_with_Stainless_Steel_Structure.JPG =150x)
![](https://upload.wikimedia.org/wikipedia/commons/8/82/PolypropyleneItemsForLaboratoryUse.jpg =200x)

![](https://upload.wikimedia.org/wikipedia/commons/9/98/Textielmuseum-cabinet-03.jpg =300x)


#### Sequence isomerism

In a regular vinyl polymer all monomer units are normally linked in a head to tail configuration so that all β-substituents are separated by three carbon atoms. In head to head configuration this separation is only by two carbon atoms and the separation with tail to tail configuration is by four atoms. The difference seems trivial, but can significantly affect the chemical property of the polymer. One example is poly(vinyl alcohol). 

![](https://upload.wikimedia.org/wikipedia/commons/f/f6/Tail_head_isomerism.svg)

#### Structural isomerism

Polymerization of isoprene  
![](https://upload.wikimedia.org/wikipedia/commons/0/05/Polyisopren-Strukturen.svg =400x)

In case of 1,2 or 3,4 addition, the resulting structures are as shown above. 

In case of 1,4 addition, a new double bond is formed at 2,3 position. Double bonds in the polymer chain can show cis- or trans-isomerism. When a monomer with two conjugated double bonds, such as isoprene, undergoes chain polymerization one double bond can remain in the chain. This segment of the polyisoprene chain can have four different isomers.

The difference between the properties of the cis- and trans-isomers is apparent for naturally-occurring polyisoprenes. Gutta percha is predominantly trans-1,4-polyisoprene, which has a regular structure that allows crystallization. As a result, gutta percha is hard and rigid. Natural rubber is cis-1,4-polyisoprene, which has a less symmetrical structure that does not allow easy crystallization. Natural rubber is an amorphous rubbery material. 

Gutta percha  
![](https://upload.wikimedia.org/wikipedia/commons/9/97/Guttapercha.svg =300x)

Natural rubber  
![](https://upload.wikimedia.org/wikipedia/commons/9/9e/RubberSyn%26Natural.png =500x)


### Copolymer

Homopolymer
: A polymer made up of many copies of a single repeating unit, or monomer. 

Copolymer
: A polymer that is made up of two or more monomer species, i.e., different structural units exist in one macromolecule.

Polymer blend
: A member of a class of materials analogous to metal alloys, in which at least two polymers are blended together to create a new material with different physical properties.

Copolymers and polymer blends are employed to create new materials with novel properties. 

#### Statistical copolymer

Statistical copolymer
: is a polymer molecule made up of two or more different monomers that are arranged in a random sequence without a specific order. 

Statistical copolymers are also called random copolymers. 

Example and practice question: What properties does a propylene and ethylene copolymer have? Is it rigid or flexible? Transparent or translucent? What applications is it suitable for?

Example: ABS is a terpolymer made by polymerizing styrene and acrylonitrile in the presence of polybutadiene. The proportions can vary from 15% to 35% acrylonitrile, 5% to 30% butadiene and 40% to 60% styrene. The result is a long chain of polybutadiene crisscrossed with shorter chains of poly(styrene-co-acrylonitrile). The nitrile groups from neighboring chains, being polar, attract each other and bind the chains together, making ABS stronger than pure polystyrene. The acrylonitrile also contributes chemical resistance, fatigue resistance, hardness, and rigidity, while increasing the heat deflection temperature. The styrene gives the plastic a shiny, impervious surface, as well as hardness, rigidity, and improved processing ease. The polybutadiene, a rubbery substance, provides toughness and ductility at low temperatures, at the cost of heat resistance and rigidity.

![](https://upload.wikimedia.org/wikipedia/commons/3/32/Lego_Color_Bricks.jpg =300x)

#### Alternating copolymer

An alternating copolymer has regular alternating A and B units, and is often described by the formula: -A-B-A-B-A-B-A-B-A-B-, or -(-A-B-)n-. The molar ratio of each monomer in the polymer is normally close to one. Synthetically it is interesting, but essentially the polymer is as if a homopolymer with -AB- as the repeating units. 

Can a typical step-growth polymerization of AA and BB monomers be considered as alternating copolymerization? For example, the production of Nylon6,6. 

Sometimes, alternating copolymerization can produce interesting polymers, such as radical polymerization of styrene and maleic anhydride. 

#### Block copolymer 

Block copolymer
: a long sequence or block of one monomer is joined to a block of the second monomer.

![](https://chem.libretexts.org/@api/deki/files/240907/MPtopodiblock.png?revision=1&size=bestfit&width=322&height=108)

Block copolymers with hydrophilic and hydrophobic blocks resemble small molecular surfactants. They can self-assemble into various nanostructures, providing useful materials due to this property.

#### Gradient copolymer

In gradient copolymers the monomer composition changes gradually along the chain.

#### Star shaped polymers

The concept of star polymer has been introduced above. In addition to star polymers with homo polymer chains as the arms, there are also star polymers with block copolymer arms and miktoarm star polymer, etc.

![](https://upload.wikimedia.org/wikipedia/commons/9/95/Star_Polymer_Structures.png)

#### Graft copolymer

The graft copolymer consists of a main polymer chain or backbone (A) covalently bonded to one or more side chains (B). Typically, the main chain is formed from one type of monomer (A) and branches are formed from another monomer (B), or the side-chains have constitutional or configurational features that differ from those in the main chain.

![](https://chem.libretexts.org/@api/deki/files/240909/MPtopograft.png?revision=1)

The side chains could be homopolymer, or block copolymer. Along the backbone, all side chains could be the same or at one end one type of arm, the other end another type of arm. 

#### Interpenetrating polymer network

Interpenetrating polymer network (IPN)
: a polymer comprising two or more networks which are at least partially interlaced on a polymer scale but not covalently bonded to each other. The network cannot be separated unless chemical bonds are broken.


Making these different kinds of molecules is not just for fun. It means opportunities to create novel and useful materials.

## Molecular weight distribution{{attrs[#blk-zdzqukd82mhv]}}

Synthetic polymer samples consist of molecules with varying chain lengths due to the statistical nature of chain growth during polymerization. When we talk about the molecular weight of polymers, it is usually an average molecular weight of some sort. 

Use the simulation tool to practice the calculation:

> [OVESET -- Molecular Weight Distribution](https://colab.research.google.com/github/wangyu16/PolymerScienceEducation/blob/master/OVESET/01_Molecular_Weight_Distribution.ipynb)

### Average molecular weight

Suppose we have a polymer sample containing molecules with different degrees of polymerization. 
- The molecules with the degree of polymerization $i$ are called $i$-mers. 
- If the molecular weight of a monomer unit is $M_0$, the molecular weight of a $i$-mer should be $iM_0$. 
- The number of $i$-mers in the sample is $n_i$, thus the total number of molecules should be $\sum_i n_i$. 

**Number average**

The definition of number average molecular weight is straightforward, i.e., the sum of the molecular weight of all molecules in the sample devided by the totoal number of molecules.

$$
\begin{equation*}
M_n = \frac{\sum_i n_iM_i}{\sum_i n_i}
\end{equation*}
$$

We can also calculate the number average molecular weight from another approach by asking "What is the number fraction of $i$-mers in the sample?" The answer is simple

$$x_i = \frac{n_i}{\sum_i n_i}$$

The mean value of molecular weight can be calculated as

$$M_n = \sum_i x_iM_i$$

**Weight average**

If we ask "What is the weight fraction of $i$-mers?" The answer is the weight of all $i$-mers devided by the weight of the whole sample.

$$w_i = \frac{n_iM_i}{\sum_i n_iM_i}$$

The weight average molecular weight can be defined as the mean value of molecular weight based on the weight fractions. 

$$
\begin{align*}
M_w & = \sum_i w_iM_i \\ 
& = \sum_i\frac{n_iM_i^2}{\sum_i n_iM_i} \\
& = \frac{\sum_i n_iM_i^2}{\sum_i n_iM_i}
\end{align*}
$$

**$z$-average**

The formulas of number and weight average molecular weight can be written in a general format

$$M_x = \frac{\sum_i n_iM_i^x}{\sum_i n_iM_i^{x-1}}$$

When $x=1$, the formula gives number average molecular weight; when $x=2$, it gives the weight average. We can define higher order average molecular weight simply by increase the value of $x$. For example, $z$-average molecular weight can be defined as

$$M_z = \frac{\sum_i n_iM_i^3}{\sum_i n_iM_i^2}$$

$M_z$ is not directly related to a simple fraction like $x_i$ or $w_i$, it does have some experimental relevance. 

What is the meaning of the higher order average molecular weights?  There is a direct relationship between these values and the moments of the distribution of the molecular weight. 

### Calculate average molecular weight using moments

**Moment** is an important concept in statistics. Since molecular weight has a discrete distribution, the $n$-th moment is calculated as the follows

$$Mn = \sum_i M_i^n\times x_i$$

where $n$ is an integer equals 0, 1, 2, 3, .... $M_i$ and $x_i$ are the molecular weight and the number fraction of the $i$-th type of ingredient in the sample. 

Thus, the 0th moment should equal to 1 since it is the sum of the number fraction of all ingredients. The 1st moment equals to the number average molecular weight. The weight average molecular weight equals $M2/M1$ and the $z$-average equals $M3/M2$. The higher order average molecular weight can also be calculated accordingly. 


### Distribution of molecular weight

Even if the number average molecular weights are the same, two polymer samples could have dramatically different properties if the molecular weight distributions are different. To know the full profile of the molecular weight distribution is not easy, we should at least know how broad the distribution is to have better evaluation of the properties of the polymer sample. 

We know the number average molecular weight is the mean value of the molecular weight regarding the number fractions of each degree of polymerization. We would like to know the standard deviation of the molecular weight. 

Standard deviation is defined as 

$$\sigma = \left[\sum_i x_i(M_i - M_n)^2\right]^{1/2}$$

where 
- $(M_i - M_n)^2$ means the square of the deviation from the mean value;
- the sum with a $x_i$ factor means to take mean value of that. 

We can rearrange the equation

$$
\begin{align*}
\sigma & = \left[\sum_i x_i(M_i - M_n)^2\right]^{1/2} \\
& = \left[\sum_i x_i (M_i^2 -2M_iM_n + M_n^2)\right]^{1/2} \\
& = \left[\sum_ix_iM_i^2 - 2M_n\sum_ix_iM_i + M_n^2\sum_ix_i\right]^{1/2} \\
& =\left[\sum_ix_iM_i^2 - M_n^2\right]^{1/2} \\
& = M_n\left[\frac{\sum_ix_iM_i^2}{M_n\sum_ix_iM_i} - 1\right]^{1/2}
\end{align*}
$$

In the last step we used $M_n = \sum_ix_iM_i$. 

The weight average molecular weight is

$$M_w = \frac{\sum_in_iM_i^2}{\sum_in_iM_i} = \frac{\sum_ix_iM_i^2}{\sum_ix_iM_i}$$

Thus, the above expression of $\sigma$ can be written as

$$\sigma = M_n\left[\frac{M_w}{M_n} -  1\right]^{1/2}$$

In polymer science, people usually use the value $M_w/M_n$ as an indicator of the distribution of the molecular weight. This makes sense because the value

$$\left[\frac{M_w}{M_n} - 1\right]^{1/2}$$

tells the root mean square deviation of the molecular weights relative to the average value, i.e., $\sigma/M_n$. 

If the value of $M_w/M_n$ is 1.5, and $M_n$ is 10000, we can tell that the root mean square deviation of the molecular weight is about $\sqrt{1.5-1} = 0.7$ times $M_n$.

## Origin and destiny of polymers{{attrs[#blk-zcblrzi2qf51]}}

Synthetic polymers: The man-made polymers or the polymers which are synthesized in the laboratory are called synthetic polymers. Synthetic polymers find a large application in our everyday life. Most of the things that we use are made up of synthetic polymers. Some of the typical examples of synthetic polymers are polyethylene, polyvinyl chloride, Bakelite, nylon, synthetic rubbers.

Natural polymers: The polymers which are obtained naturally are called natural polymers. A natural polymer has its origin in plants and animals. Starch, cellulose, proteins, natural rubber etc. are the examples of natural polymers.

There are two primary categories of polymerization methods: step-growth polymerization and chain-growth polymerization. Each category encompasses various reaction mechanisms, which will be discussed in detail in the subsequent chapters.

![](https://upload.wikimedia.org/wikipedia/commons/7/77/Polymerization_classification_ENmod.png =800x)

### Step growth polymerization

Step-growth polymerization
: refers to a type of polymerization mechanism in which bi-functional or multifunctional monomers react to form first dimers, then trimers, longer oligomers and eventually long chain polymers.

- All monomers and polymers in the system have reactive functional groups. 
- Usually, each reaction brings two molecules together to become one. Each reaction reduces the number of molecules by one. 
- Intermolecular reaction could happen. In this case, the reaction will not change the total number of molecules. 

In principle, any reaction that can link two molecular units, say A and B, together giving AB could be used to make polymers. However, in reality, only a few organic reactions are used to make commercial polymer products. Why? What reactions that you learned in organic chemistry can be used to produce useful polymers? 

Condensation polymerization
: is a type of step-growth polymerization in which small molecules are produced and removed from the reaction system while the rest . 

For example, difunctional alcohols and difunctional carboxylic acids react to make polyester and water is produced as the by product.

![](https://upload.wikimedia.org/wikipedia/commons/7/75/Polyester_formation_via_direct_esterification.svg)

Polyaddition
: is a type of step-growth polymerization in which two molecules link together 

For example, difunctional alcohols and difunctional isocyanates react to produce polyurethane. 

![](https://upload.wikimedia.org/wikipedia/commons/c/ca/Polyurethane.png =600x)


### Chain growth polymerization

Chain-growth polymerization 
: is a polymerization technique where monomer molecules add onto the active site on a growing polymer chain one at a time. There are a limited number of these active sites at any moment during the polymerization which gives this method its key characteristics.

Typically monomers do not react with each other directly. 

For example, polystyrene is produce by radical polymerization of styrene. The must be a radical source to initiate the polymerization. 

![](https://upload.wikimedia.org/wikipedia/commons/b/bf/Styrene_radical_chain_polymerization.jpg)

Monomers for chain-growth polymerization typically have one functional group that can potentially lind to two other molecules and once activated it would result in a highly reactive species. 

Vinyl monomers are one big category of compounds that can undergo chain-growth polymerization. Such as styrene, once a radical attack and link to one side of the vinyl group, the other side of the vinyl group becomes a new radical that can react with another monomer. Besides radical addition, vinyl monomers may be polymerized via cationic, anionic or coordination addition reactions. 

Cyclic monomers are another big category of compounds suitable for chain-growth polymerization. Imagine an AB type of monomer which normally would be polymerized via step-growth polymerization to get polymers look like -ABABABABAB-. Now let the AB type of monomer react intermolecularly to form a small cyclic molecule. Then the cyclic molecule can be polymerized by opening the internel link and form new connections among one another. 

An example is polycaprolactone which is produced by the ring-opening polymerization of ε-caprolactone. In principle, the polymer can be obained by step-growth polymerization of 6-hydroxyhexanoic acid as well. But the former method is preferred for commercial production, why?

![](https://upload.wikimedia.org/wikipedia/commons/5/5f/PolycaprolactoneSynthesis.svg)

### Naturally occuring polymers

Naturally occurring polymers are found in nature and can be extracted. Examples include DNA, proteins, cellulose, and natural rubber. These polymers, with their precise molecular structures and functionalities, are particularly fascinating. Synthetic polymers have yet to achieve this level of precision. Naturally occurring polymers offer valuable examples and insights for the future development of synthetic polymer chemistry.

![](https://upload.wikimedia.org/wikipedia/commons/0/0c/DNA_animation.gif)

The image below illustrates the process of protein biosysthesis. A ribosome on a strand of mRNA with tRNA's arriving, performing codon-anti-codon base pairing, delivering their amino acid to the growing polypeptide chain and leaving. Demonstrates the action of the ribosome as a biological machine which functions on a nanoscale to perform translation. The ribosome moves along the mature mRNA molecule incorporating tRNA and producing a polypeptide chain.

![](https://upload.wikimedia.org/wikipedia/commons/9/94/Protein_translation.gif)

### Destinies of polymers

Naturally occurring polymers are typically decomposed by living organisms, such as microbes, into small molecules. These molecules can then be utilized by living organisms to produce new generations of naturally occurring polymers.

Fossil fuels are formed from the remains of ancient organisms, including animals, plants, and plankton, which were buried and transformed over millions of years. Ancient Earth likely had a higher quantity of surface carbon. If we were to unearth and burn large quantities of fossil fuels, releasing the carbon as $\ce{CO2}$ in a relatively short time period, say one or two hundred years, what would happen?

Synthetic polymers are primarily derived from fossil fuels. What are their final destinies, and how do they compare to other types of man-made materials?

In general, inorganic materials such as glass, metal alloys, and metal oxides create fewer environmental concerns. However, exceptions include nuclear fuels, which are naturally occurring radioactive elements that have been collected and concentrated. When released into the environment due to accidents, they can cause disasters, such as the Chernobyl and Fukushima nuclear accidents.

Many organic compounds can have significant environmental impacts. For example, DDT (dichlorodiphenyltrichloroethane), a chemical compound developed in the 1940s as an insecticide, and more recently, the herbicide Roundup (isopropylamine salt of glyphosate). In recent years, PFAS (per- and polyfluoroalkyl substances) have frequently made headlines due to their environmental and health concerns.

Many polymers have a common problem: they are environmentally persistent. Though this is also the property what we need for many applications. 

#### Conventional ways to deal with polymer wastes

Final destinies of synthetic polymers include: 

1. Landfills. A significant portion of synthetic polymers ends up in landfills, where they can take hundreds to thousands of years to decompose. If there is no leakage of harmful chemicals from the landfill sites, this is not too bad. 
2. Incineration. Some synthetic polymers are incinerated for energy recovery. While this reduces waste volume, it can release harmful pollutants and greenhouse gases if not managed properly.
3. Recycling. Efforts to recycle synthetic polymers are increasing, but challenges remain due to the complexity of sorting and processing different types of plastics. Importantly, recycled plastics usually have inferier mechanical/physical properties. 

Besides, many plastic wastes are not collected properly, leaving pacific garbage patch and microplastic issues. The key problem is they are persistence in the environment. There is not enough time for the nature, e.g., microbes, to learn how to decomposite synthetic polymers efficiently. 

#### Fugure directions

To deal with these problems, we need better solution for degradation or depolymerization of synthetic polymers. Generally, the next generation of materials should follow the rule of recyclable by design. Ideally, everything we use should be in a closed loop of recycling.  

**Biodegradable polymers**

Biodegradable polymers are a special class of polymer that breaks down after its intended purpose by bacterial decomposition process to result in natural byproducts such as gases ($\ce{CO2}$, $\ce{N2}$), water, biomass, and inorganic salts. Some biodegradable polymers are produced from biomass, some are from fossil fuel. The polymers have chemical structures similar to naturally occurring polymers, thus can be degraded by microbes. Considering the price, available types which determines possible mechanical/physical properties, biodegradable polymers only contribute a small fraction of commercial products. More importantly, some products do need to be durable and thus cannot be produced using biodegradable polymers. 

**Train microbes to degrade synthetic polymers**

Example: Plastic-eating bacteria turn waste PET into useful starting materials for other products. *ACS Central Science* **2023**, DOI: 10.1021/acscentsci.3c00414. 

![](https://pubs.acs.org/cms/10.1021/acscentsci.3c00414/asset/images/large/oc3c00414_0008.jpeg =800x)

Limit: Perhaps polymers with chemical structures similar to naturally occuring polymers could be treated this way relatively easy. Otherwise, it could be very challenging. 

**Chemical recycling to monomers**

A process that breaks down polymers into monomers and then purifies them for repolymerization. In this way, it fulfills the goal of closed loop recycling. 

![](./img/RecycleToMonomer.png =600x)

*Chemistry A European Journal* **2023**, *29*, e202203635, DOI: 10.1002/chem.202203635.

The concept is nice, but very challenging. Many polymerization processes cannot go backward efficiently without significant side reactions. There are a few examples showing how to depolymerize some commonly used polymers in this manner or how to design new polymers following this principle to replace existing products. But in general, this field is new and in urgent need. 

:::info
**Example Questions Level 1**
1. Polymers can be classified as thermoplastic or thermosetting. Explain the difference.
2. Given a polymer sample with following moles of each type of molecules. Calculate the number average molecular weight and weight average molecular weight. 

| Moles | Molar Mass (g/mol) |
| ----- | ------------------ |
| 1 | 38900 |
| 2 | 69200 |
| 3 | 101000 |
| 1 | 279000 |

3. A polymer has a degree of polymerization 150. The molar mass of each monomer unit is 89.0 g/mol. What is the molar mass of this polymer? 
4. Match the polymers with the proper applications (not necessarily one to one). **Polymers:** isotactic polypropylene (PP), crosslinked natural rubber, phenolic resin, high density polyethylene (HEPE), polystyrene (PS), polyethylene terephthalate (PET), nylon. **Applications:** elastic balloons, styro foam cups, chemical resistent table top, Coca-Cola bottle, camping tent, plastic ruller, microwavable plastic bowl, sports T-shirt
5. What are the typical differences between step-growth and chain-growth polymerizations? 
6. Which of the following polymers is most likely to crystalize? Atactic polypropylene, phenolic resin, linear polyethylene.
7. Which of the following polymers can be used to make clear transparent products? High density polyethylene, isotactic polypropylene, atactic polysytrene.

:::

{{markdown ./license.md}}
