Repository: wangyu16/chem320-chemistry-of-macromolecules-eoveux5a-oer

File: study-guide/04-chain.md
## Ch04 - Chain Growth{{attrs[#blk-3kyp93gqsebj]}}

Welcome to **Ch04 - Chain Growth**. Replace this with your own material.

File: study-guide/06-depoly.md
## Destinies of polymer wastes{{attrs[#blk-9qxylcaovcsj]}}

The annual loss in value of single-use packaging waste — equating to 47% of polymer waste — is estimated at US$80–120 billion (corresponding to 95% of the embed- ded value), a figure that does not include externalized environmental costs. Recovered plastics are either valo- rized through primary (closed-loop) and secondary (cascade) recycling or, more commonly, combusted for energy production. However, most plastics are relegated to landfill or are leaked into the environment. If, at the outset of commodity polymer synthesis, we had known what we know now, how would we have designed our materials differently?(DOI: 10.1038/s41578-020-0190-4)

![Screenshot 2024-10-16 at 09.34.12](https://hackmd.io/_uploads/SykGyITyJg.png =600x)

Impediments to the recycling of commodity polymers include separation, impurities and degradation of the macromolecular structures, all of which can negatively affect the properties of recycled materials.

Chemical recycling to monomer (CRM). Material recycled in this way exhibits no loss in properties, creating an ideal, circular polymer economy. Frustratingly, the chemical success of these recycling efforts is roughly inversely proportional to the scale of their production. Although not commercially viable, CRM of nylon 6 proceeds with very high yields and selectivities; this is also true for other relatively low-volume resins, such as PTHF. Of the individually numbered resins, PS and PET are produced in the lowest volumes; although CRM of the former has selectivity issues, monomers can still be recovered in well above 90% yield, and PET is the most highly recycled resin. However, for the three polymers produced in largest volumes — PVC, PE and PP — CRM is either chemically impossible (PVC) or extremely challenging (polyolefins).

We will also discuss other meaningful depolymerization and recycling methods. 

Polyolefins have long constituted the largest segment of the polymer market, consistently amounting to more than half of global primary polymer production and waste. Consequently, the development of materials that serve as polyolefin replacements would have the largest potential economic and environmental impact.

To understand the thermodynamic and kinetic context of CRM, we need examine the energetics of polymerization and depolymerization.

## Thermodynamics{{attrs[#blk-a0cbir5bkp5q]}}

Polymerization reactions are usually exothermic. Why? The process of polymerizatin causes the loss of monomer translational freedom which reesults in a negative entropy change. To achieve a negative change in Gibbs free energy, the polymerization must be exergonic driven by enthalpy which must exceed the entropic penalty. 

$$\Delta G = \Delta H - T\Delta S$$

Each polymerization system has a critical temperature ($T_c$) which is a function of $\Delta H /\Delta S$. At the critical temperature $\Delta G$ becomes zero and the polymerization is at equilibrium. Dilution of the reaction lowers $T_c$. In rare cases, such as for $\ce{S8}$ and $\ce{(Me2SiO)4}$, $\Delta S$ is positive and $\Delta H$ is very small; in these instances, $T_c$ is known as the floor temperature. We consider the former case only. Polymerization with high monomer conversion must be under $T_c$, while complete reversion to monomer requires a temperature above $T_c$. 

![Screenshot 2024-10-16 at 09.58.55](https://hackmd.io/_uploads/BkkC4LTk1x.png =600x)

If the polymerization is highly exothermic, the $T_c$ must be high. It would cost a lot of energy to depolymerize the polymer. Hard to be economic and may lead to side products. Some could be usefu and some may be applied to produce other chemicals instead of the monomer. 

![Screenshot 2024-10-16 at 10.31.39](https://hackmd.io/_uploads/SyJd38a11x.png =600x)


If the polymerization has a $\Delta G$ close to 0, the $T_c$ must be low and the polymerization has be to carried out at low temperature. Thermodynamically, the polymer is not stable. But if chain end cap is applied, the polymer could remain stable even at elavated temperatures. One example is poly($\gamma$-butyrolactone) (PGBL) which has a $T_c$ of $\pu{-9 ^\circ C}$. End capped PGBL only begins to notably depolymerize near $\pu{200 ^\circ C}$. However, common metal halides (such as $\ce{CaCl2}$ and $\ce{ZnCl2}$) can catalyze the depolymerization and halve the energy barrier raising concern regarding the structural integrity of PGBL. 

![Screenshot 2024-10-16 at 10.32.50](https://hackmd.io/_uploads/BkPn3IaJ1g.png =600x)

## Chemical recycling to monomers (CRM){{attrs[#blk-erlhf2yu5ql2]}}

Requirements of CRM:
- Achieve a delicate balance between the polymerization and depolymerization energetics.
- The polymer needs to remain stable under processing temperatures.
- End capping can help to enhance the stability of the polymer even above $T_c$, but can also hinder the potential for recycling, even a chain end hydrogen can kinetically trap the polymer from depolymerization. 
- Catalysis is crucial to the success of CRM. 
  
Tailored catalysis offers the potential to precisely define the temperature and prod- ucts of a depolymerization reaction. Hammond’s postulate implies that the best catalyst at the high temperatures ($\gg T_c$) needed for depolymerization may differ from the optimal polymerization catalyst. At these higher temperatures, effective polymerization catalysts might favour a competing pathway66 or thermally decompose. Investigation on depolymerization catalysis is needed. 

### Polyethylene and polypropylene

- Ideal for packaging
    - Lightweight
    - Durable
    - Flexible but pretty strong
    - Optical properties
    - Low cost starting materials
    - Highly efficient synthesis
 
Polyolefins degrade during melt processing owing to radical reactions that raise the molecular weight for PE and lower it for PP, leading to an increase in dispersity for both. Unless advances in recycling, nascent PCW purification technologies or other research innovations alter this dynamic, polyolefin waste will continue to grow in pro- portion to polymer production. CRM is not energetically accessible for polyolefins. It is necessary to find replacements.

### Other poly(alkene)s

**Poly($\alpha$-methylstyrene) (PAMS)** The formation of PAMS ($T_c = \pu{61 ^\circ C}$) involves a propagating tertiary radical that is relatively easily regenerated for depolymerization. PAMS reverts almost exclusively to monomer. However, PAMS has poor thermomechanical properties and has not notable commercial usage. 

**Polystyrene (PS)** is a widely used material but the depolymerization produces styrene, toluene, $\alpha$-methystyrene, 1,3-diphenylpropane and styrene dimer or trimer. 

**Poly(methyl methacrylate) (PMMA)** may present the strongest case for CRM of a polymer not made through ROP. PMMA is widely used, but differ from polyolefins. PMMA is brittle and highly transparent, which finds its own applications rather than replacement of polyolefins. It has the lowest $T_c$ among widely used polymers ($\pu{220 ^\circ C}$ for bulk PMMA, compared with, for example, $\pu{400 ^\circ C}$ for PE). Under an inert atmosphere, commercial PMMA heated to above $\pu{400 ^\circ C}$ produces methyl methacrylate in high yield, with trace by-products. Although potentially viable for industrial scrap, this process has not yet been effectively applied to PCW plastics, which are geo- graphically dispersed, commingled with other plastics and contaminated with other substances.

CRM is difficult for many existing polymers. It will not be easy to displace current commodity polymers with any of the new materials examined herein. Meaningful CRM also requires collection and sorting of polymer wastes first. Certain level of cleaning may also be necessary. 

### ROP based CRM

Any ring with functionality that allows for ROP could, in principle, produce a polymer capable of CRM.

**Polycarbonate**

Polymers derived from geometrically constrained fused-ring systems (**1**, **2**, **5** and **6**) revert to either the epoxide and $\ce{CO2}$ by RCDD or to the *cis*-fused carbonate by *c*-RCD. The former is a manifestation of CRM, whereas the latter has, thus far, been a reactive dead end. The second general observation is that relatively unconstrained trans- [4.3.0] carbonates (**3** and **4**) can cycle between polymer synthesis by ROP and monomer recovery by *t*-RCD.

![Screenshot 2024-10-16 at 12.14.21](https://hackmd.io/_uploads/SkZtNdaykg.png =600x)

![Screenshot 2024-10-16 at 12.14.53](https://hackmd.io/_uploads/HJ9i4dTykx.png =600x)

All these polycarbonates have high $T_g$ values ($\pu{110-130 ^\circ C}$) and mostly no $T_m$. They are not replacements of polyolefins. Several of the monomers have relatiely low price. Overall, it is not clear whether the polymers have the potential for large-scale applications. 

**Polyesters**

Poly(lactic acid) (PLA) has good mechanical properties (tensile strength 59 MPa) and high $T_m = \pu{165 ^\circ C}$, but more brittle than polyolefin give $T_g = \pu{55 ^\circ C}$ and only 7% elongation at break. PLA are synthesized through step-growth oligomerization of lactic acid, depolymerized to lactide and then repolymerize into PLA. PLA can be composted, while such process eliminates the energetic investiments. 

CRM is not viable for PLA to produce lactide, owing to side reactions. It is susceptible to elimination to yield acrylic acid, as well as epimerization of the $\alpha$-position. Off-grade factory PLA can be hydrolysed to lactic acid and resubmitted to the step-growth process. 

Examples of ring-opening polymerization (ROP) and chemical recycling to monomer (CRM) of lactones:

![Screenshot 2024-10-16 at 12.35.29](https://hackmd.io/_uploads/rJrOFdTy1l.png =600x)

Whether these polymers are commercially attractive depends on the following factors 
- Cost of the monomer
- Polymer properties

The polyesters have low $T_g$ values and the potential to access higher values of $T_m$ through co-monomer incorporation, manipulation of tacticity and stereocomplex formation, although the latter has complications. Depolymerization of a stereocomplex returns a racemic mixture. 

The thermal properties of polymer **12** were explored, revealing a relatively low $T_g$ ($\pu{27 ^\circ C}$) and a high $T_m$ (centred at $\pu{69 ^\circ C}$) present only in the first heating. 

For the polymer, **14**, low to moderate $T_g$ values were found ($T_g = \pu{32-37 ^\circ C}$ or $\pu{67 ^\circ C}$, depending on R), but there was no $T_m$. 

Polymers derived from 17 have been more extensively characterized. Some polymer properties are an excellent match to those of polyolefins, including $T_m$ ($\pu{130–200 ^\circ C}$) and tensile strength (26–55 MPa). However, other properties, such as $T_g$ (~ $\pu{33–90 ^\circ C}$) and elongation at break (6–13%), are outside the desirable range. 

The lactones examined here are mostly petroleum derived, with 4-carbomethoxyvalerolactone **8** and thioester **13** being the notable exceptions. 

Both $\delta$-VL and $\varepsilon$-VL are produced industrially and are, consequently, available inexpensively at scale. Of the new-to-the-world polymers discussed here, the most thoroughly explored CRM process at present uses the fused GBLs **15** and **17**. The synthesis of these monomers is still complex and costly, despite having a higher atom economy and lower E-factor (total mass of waste/mass of product) than lactide.

More about polyesters from lactones, see [Macromolecules 2024, 57, 1919−1940](https://doi.org/10.1021/acs.macromol.3c01912).

## Recent progress{{attrs[#blk-6tbhothj851z]}}

### Polymerization of cyclic acetals

*Science* **2021**, *373*, 783–789. $M_n$ up to 220 K

In practical usage, even a subtle problem could be fatal.

Polyoxymethylene (POM), also known as acetal, polyacetal, and polyformaldehyde, is an engineering thermoplastic used in precision parts requiring high stiffness, low friction, and excellent dimensional stability. Melting temperature is 165 °C. The ceiling temperature of polyoxymethylene (POM) is around 119 °C. Good for normal usage but processing? End capping is needed. Recycling to monomer is relatively easy with strong acid catalysts. 

![](https://upload.wikimedia.org/wikipedia/commons/3/35/Polyoxymethylene.svg =150x)
![](https://upload.wikimedia.org/wikipedia/commons/6/65/Keck_clips.jpg =400x)
![](https://upload.wikimedia.org/wikipedia/commons/6/67/Dunlop_Delrin_500.jpg =200x)

To make polyoxymethylene homopolymer, anhydrous formaldehyde must be generated. The principal method is by reaction of the aqueous formaldehyde with an alcohol to create a hemiformal, dehydration of the hemiformal/water mixture (either by extraction or vacuum distillation) and release of the formaldehyde by heating the hemiformal. The formaldehyde is then polymerized by anionic catalysis, and the resulting polymer stabilized by reaction with acetic anhydride. 

Poly(1,3-Dioxolane) (PDXL) is a good candidate to replace current packaging materials but faces several difficulties. 

Polyacetals can be synthesized by ring opening polymerization of cyclic acetal monomers. 1,3-Dioxolane (DXL) is commercially synthesized in a single step on a large scale from common industrial C1 and C2 feedstocks — formaldehyde and ethylene glycol, respectively — both of which also have bioderived routes. However, consistently obtaining high molecular weight polyacetals has remained challenging because cyclic acetal polymerization using Brønsted or Lewis acid catalysts affords poor molecular weight control. In the 2021 Science paper, Coates and coworkers developed a reversible deactivation polymerization method for DXL to be able to achieve **high molecular weight**. This polymerization method works for a broad variety of cyclic acetal monomers. Low molecular weight PDXL (37.9 kDa), which is comparable to the highest previously reported molecular weight, demonstrates poor mechanical properties, with a $\delta_B$ of only 13.5 ± 1.3 MPa at 5 ± 0.3% strain. At 82.3 kDa, PDXL tensile properties increase significantly to $\delta_B$ = 33.3 ± 1.2 MPa and $\varepsilon_B$ = 640 ± 45%. At 180 kDa, PDXL showed high tensile strength, with $\delta_B$ = 40.4 ± 1.2 MPa and $\varepsilon_B$ = 720 ± 20%, revealing the impressive toughness and ductility of PDXL at high molecular weights.

![Screenshot 2024-10-19 at 09.53.58](https://hackmd.io/_uploads/S1mXdH-ekx.png =600x)

![Screenshot 2024-10-19 at 10.01.48](https://hackmd.io/_uploads/Hy_e9rWeke.png =600x)

![Screenshot 2024-10-19 at 10.05.18](https://hackmd.io/_uploads/S1za9H-eJl.png =400x)

PDXL has low ceiling temperature 13 °C. But with the chain end caps it remains stable. In previous reports, **residual catalyst or acid species** from incomplete polymer purification prematurely catalyzed depolymerization of polyacetals. With an improved purification method, all five polyacetal derivatives exhibited excellent thermal stability by thermogravimetric analysis (TGA), with degradation temperatures at 5% mass loss above 337°C. Isothermal TGA data shows >99% mass remaining after 2 hours at 140°C for each poly- acetal derivative. Semicrystalline PDXL exhibits a low glass transition temperature (Tg) of –63°C and a Tm of 58 °C.  

PDXL prototype items were formed by melt processing of PDXL films.

![Screenshot 2024-10-19 at 10.27.06](https://hackmd.io/_uploads/SyJxlUbe1g.png =300x)

Triggered depolymerization: PDXL was depolymerized via distillation in ambient atmosphere at 150° ± 5°C over 60 min to recover DXL monomer in near-quantitative yields. Using a polymer-supported acid catalyst, CRM of PDXL from a mixed commodity plastics feedstock yields exclusively DXL monomer without contamination by dyes, plasticizers, or other additives. PET, polyethylene terephthalate; PE, polyethylene; PVC, polyvinyl chloride; PS, polystyrene; PLA, polylactic acid; PC, polycarbonate; PCL, poly(e-caprolactone); EC, ethyl cellulose. 

![Screenshot 2024-10-19 at 10.28.49](https://hackmd.io/_uploads/HktrlLbg1l.png =600x)

*J. Am. Chem. Soc.* **2023**, *145*, 8800−8804. $M_n$ up to 1000 K

A neat polymerization starting from commercially available compounds. Requires moiture and oxygen free environment. Use DTBP to avoid trace amount of proton causing side reactions. Representative stress−strain data demonstrate that PDXL is a ductile and tough thermoplastic with physical properties that vary with molecular weight. Some properties of PDXL are comparable or exceed that of HDPE. 

![Screenshot 2024-10-19 112806](https://hackmd.io/_uploads/rk6XRIWgkx.png =600x)

![Screenshot 2024-10-19 113302](https://hackmd.io/_uploads/BJdIyv-gyx.png =400x)

## Bio or enzymatic degradation{{attrs[#blk-ld9et2ldv8wm]}}

[*Nature Reviews Chemistry* **2020** *4*, 114–126](https://www.nature.com/articles/s41570-020-0163-6)

[*Chem. Rev.* **2023**, *123*, 9, 5612–5701](https://doi.org/10.1021/acs.chemrev.2c00644)

Polymers with $\ce{C-C}$ backbonds and hydrophobic ones are difficult. A number of polyester-urethane (UR)-degrading microorganisms are known, but the enzymes that contribute to polymer decomposition remain elusive. 

### Novel depolymerization approach for poly(ethylene terephthalate) (PET)

- PET has a large production volume. 
- PET can be recycled and reporcessed but with decreased mechanical properteis. 
- Esterification is a reversible reaction. It is necessary to remove water or alcohol during polymerization to get high molecular weight product. 
- Thermodynamically, it is possible to depolymerize PET into monomers at relatively low temperature. 

#### Biodegradation

[*ACS Catal.* **2019**, *9*, 4089–4105](https://doi.org/10.1021/acscatal.8b05171)

Not only for chemically recycling of the polymer to monomers, but also means the microplastics and nanoplastics of PET could be treated. 

A striking recent report describes the isolation of the PET-assimilating bacterium Ideonella sakaiensis 201-F6, which was isolated from a PET-recycling factory126. This bacterium expresses two key enzymes that decompose PET, which serves as its major carbon and energy source. (*Science* **2016**, *351*, 1196-1199. DOI: 10.1126/science.aad635) In a later report, high efficiency was achieved. Over 10 hours, a minimum of 90 percent PET depolymerization into monomers, with a productivity of 16.7 grams of terephthalate per litre per hour (200 grams per kilogram of PET suspension, with an enzyme concentration of 3 milligrams per gram of PET). (*Nature* **2020**, *580*, 216–219. https://doi.org/10.1038/s41586-020-2149-4) Another report in 2022 utilized machine learning to engineer the hydrolase using a structure-based, machine learning algorithm to engineer a robust and active PET hydrolase. "Our mutant and scaffold combination (FAST-PETase: functional, active, stable and tolerant PETase) contains five mutations compared to wild-type PETase (N233K/R224Q/S121E from prediction and D186H/R280A from scaffold) and shows superior PET-hydrolytic activity relative to both wild-type and engineered alternatives12 between 30 and 50 °C and a range of pH levels. We demonstrate that untreated, postconsumer-PET from 51 different thermoformed products can all be almost completely degraded by FAST-PETase in 1 week. FAST-PETase can also depolymerize untreated, amorphous portions of a commercial water bottle and an entire thermally pretreated water bottle at 50 ºC." (*Nature* **2022**, *604*, 662–667. https://www.nature.com/articles/s41586-022-04599-z). And another *Nature Communications* **2024** 15, 1417 https://www.nature.com/articles/s41467-024-45662-9. 

#### Non-bio approach 

[*Ind. Chem. Mater.*, **2024**](https://doi.org/10.1039/D4IM00081A)

PET EtOH $\ce{FeCl3}$ (1 -- 5 mol%) $\pu{160 - 180 ^\circ C}$, depolymerize into DET and ethylene glycol with 98 -- 99% efficiency. May be more attractive for industry?

![](https://pubs.rsc.org/en/Image/Get?imageInfo.ImageType=GA&imageInfo.ImageIdentifier.ManuscriptID=D4IM00081A&imageInfo.ImageIdentifier.Year=2024)

## Other types of recycling concepts{{attrs[#blk-s3r1yznzg7ip]}}

### Polymerization and depolymerization by metathesis reactions 

https://pubs.acs.org/doi/10.1021/jacs.1c11197

The four- and five-membered rings trans-fused to cyclooctene reduce the ring strain energies of the monomer, and the enthalpy changes of polymerizations are found to be in the range of −2.1 to −3.3 kcal mol–1. Despite the narrow range of enthalpy changes, the ceiling temperatures at 1.0 M span from 330 to 680 °C, due to the low entropy changes, ranging from −2.7 to −5.0 cal mol–1 K–1. Importantly, geminal substituents on the trans-five-membered cyclic acetal fused cyclooctenes are found to reduce the ceiling temperature by ∼300 °C, although they are not directly attached to the cyclooctene. The remote gem-disubstituent effect demonstrated here can be leveraged to promote depolymerization of the corresponding polymers and to tune their thermomechanical properties. A new possibility?

![](https://pubs.acs.org/cms/10.1021/jacs.1c11197/asset/images/medium/ja1c11197_0009.gif)


### Example of engineering plastics

Chemical Science 2024, DOI: 10.1039/d4sc04147j

PEEK is a type of engineering plastic that is stable under acidic, basic and high temperature conditions. How to make such plastic chemically recyclable but does not compromise the mechanical property and stability? Simply introducing a directing group (DG), i.e., 2-pyridyl, that serves as a design principle for depolymerizable polymers devoid of labile chemical bonds in their main chain.

![](https://pubs.rsc.org/image/article/2024/sc/d4sc04147j/d4sc04147j-f4.gif =600x)

<!--
### Light-driven polymer recycling to monomers and small molecules

[*Nature Communications* **2024**, *15*, 2510](https://doi.org/10.1038/s41467-024-46656-3)

Light-driven approaches for chemically recycling and upcycling plastic waste, with emphasis on reduced energy consumption and selective transformations not achievable with heat-driven methods.

[Recycling of Post-Consumer Waste Polystyrene Using Commercial Plastic Additives]（https://pubs.acs.org/doi/10.1021/acscentsci.4c01317）
-->

:::info
**Example Questions Level 1**

1. List the criteria that a new polymer must meet to effectively replace current large-scale plastics and be efficiently recycled into its monomers.
2. What makes poly(1,3-dioxolane) (PDXL) a promising alternative to polyethylene (PE) or polypropylene (PP) in terms of both usage and recyclability?
3. Why is recycling polyethylene (PE), polypropylene (PP), polyethylene terephthalate (PET), polystyrene (PS), and polyvinyl chloride (PVC) back into their original monomers generally considered impractical?
4. What is the ceiling temperature of a polymerization?
5. Why are polymerizations generally exothermic?
6. According to the second law of thermodynamics, what determines whether a process is spontaneous?
7. Which of the current large-scale plastics (PE, PP, PS, PET, PVC, Nylon) have higher potential to be efficiently degraded by employing genetically engineered bacteria?
:::

{{markdown ./license.md}}

File: study-guide/ch02-overview.md
## Architecture and composition{{attrs[#blk-eavllfq810gv]}}

>Throughout this course, always keep this question in mind: how does the structure affect the physical/mechanical property of the material?

The physical/mechanical properties of a polymer material often related to the molecular weight, molecular architecture, and the interaction among the monomer units of the molecule. 

A few general trends are:
- Higher degree of crystalization results in stronger/harder material.
- Long range regular molecular structure enhance the ability to crystalize.
- Longer molecules make crystalization less efficient. 
- Longer molecules make the material tougher, which means more difficult to break. 
- Crystalline polymers are usually non transparent. 

>Use the same type of polymer, i.e., same monomer units, you can create a large variety of materials simply by changing the molecular weight and molecular structure. 

Conventional polymerization methods provides linear polymers, statistically or randomly branched polymers and crosslinked network. Some new generation polymerization methods can produce polyers with more specific architectures as follows: 

![link text](https://upload.wikimedia.org/wikipedia/commons/3/32/RAFT_Architecture.png =800x)

### Linear, branched and network

**Linear polymer:** Each chain has only two ends. A lot of commercial polymer products are simple linear polymers. 

**Branched polymer:** Involves branching point at which the chain can continue to grow to at least two different directions. Includes short branched, long branched, hyperbranched, star shaped polymers, polymer brushes and dendrimers.

Glycogen, a branched polysaccharide  
![Glycogen](https://upload.wikimedia.org/wikipedia/commons/c/c3/Glycogen.svg =300x)

Following special architectures are of special interests. 

*Star polymer:* A core with many arms. Each arm is a linear strand of a polymer chain. 

![](https://upload.wikimedia.org/wikipedia/commons/6/6d/Arm-first_approach_to_star-shaped_polymers.png =500x)

*Polymer brush:* A long linear backbone with many relatively shorter side chains. Densely grafted polymer brush can be "seen" directly under AFM. 

![](https://www.cmu.edu/maty/images-page-9/brush1.jpg =200x)
![](https://www.cmu.edu/maty/images-page-9/9e-1st-image.jpg =200x)

*Dendrimer:* A monodisperse macromolecule with a core and layers of branches. Each layer the number of branching point increase exponentially, for example in the order 3, 6, 12, 24, ...

![](https://upload.wikimedia.org/wikipedia/commons/8/8c/Dendr%C3%ADmero.png =250x)

*Hyperbranched polymer:* A polymer with all monomer units (or almost all monomer units) could serve as branching points. Those monomer units are reacted and linked together randomely resulting in a randomly branched structure and molecular size.  

![](https://www.frontiersin.org/files/Articles/894096/fenrg-10-894096-HTML/image_m/fenrg-10-894096-g012.jpg =300x)

**Crosslinked polymer:** Polymer strands form a network so the polymer do not melt and cannot be dissolved in any solvent. Crosslined polymers are called thermoset which cannot be re-processed. Non-crosslined polymers are called thermoplastic.  

Linear vs crosslinked polymer  
![](https://upload.wikimedia.org/wikipedia/commons/3/3d/Structures_of_macromolecules.png =300x)

#### Different types of polyethylenes (PE) 

![PE](https://upload.wikimedia.org/wikipedia/commons/c/c5/Polyethylene-repeat-2D.png =150x)

- The particular material properties of "polyethylene" depend on its molecular structure.
- Molecular weight and crystallinity are the most significant factors.
- crystallinity in turn depends on molecular weight and degree of branching. 
 
The most commonly used PE products are HDPE and LDPE. There are also many other types of PE for special applications.  
 
1. **High density polyethylene (HDPE)** HDPE has mostly linear molecules that pack together well (crystalize), so intermolecular forces are stronger than in highly branched polymers. HDPE has high tensile strength. It is used in products and packaging such as milk jugs, detergent bottles, butter tubs, garbage containers, and water pipes.  
![](https://upload.wikimedia.org/wikipedia/commons/3/3e/PE-HD_schematic.svg)  
2. **Low density polyethylene (LDPE)** LDPE has a high degree of short- and long-chain branching, which means that the chains do not pack into the crystal structure as well. It has, weaker intermolecular forces. This results in a lower tensile strength and increased ductility. LDPE is used for both rigid containers and plastic film applications such as plastic bags and film wrap.  
![](https://upload.wikimedia.org/wikipedia/commons/8/8b/PE-LD_schematic.svg)  
3. **Ultra-high-molecular-weight (UHMWPE)** UHMWPE is polyethylene with a molecular weight numbering in the millions, usually between 3.5 and 7.5 million. Compared to regular HDPE, the higher molecular weight makes crystallization less efficient but the material is more difficult to break. Thus the product is more flexible yet tougher. UHMWPE is used in a diverse range of applications. These include can- and bottle-handling machine parts, moving parts on weaving machines, bearings, gears, artificial joints, edge protection on ice rinks, steel cable replacements on ships, and butchers' chopping boards. It is commonly used for the construction of articular portions of implants used for hip and knee replacements. As fiber, it competes with aramid in bulletproof vests. 
4. **Cross-linked polyethylene (PEX or XLPE)** PEX is a medium- to high-density polyethylene containing cross-link bonds introduced into the polymer structure, changing the thermoplastic into a thermoset. The high-temperature properties of the polymer are improved, its flow is reduced, and its chemical resistance is enhanced. PEX is used in some potable-water plumbing systems because tubes made of the material can be expanded to fit over a metal nipple and it will slowly return to its original shape, forming a permanent, water-tight connection.
5. **Linear low-density polyethylene (LLDPE)** LLDPE is a substantially linear polymer with significant numbers of short branches, commonly made by copolymerization of ethylene with short-chain alpha-olefins. LLDPE has higher tensile strength than LDPE, and it exhibits higher impact and puncture resistance than LDPE. Lower-thickness (gauge) films can be blown, compared with LDPE, with better environmental stress cracking resistance. LLDPE is used in packaging, particularly film for bags and sheets. Lower thickness may be used compared to LDPE. It is used for cable coverings, toys, lids, buckets, containers, and pipe. While other applications are available, LLDPE is used predominantly in film applications due to its toughness, flexibility, and relative transparency. Product examples range from agricultural films, Saran wrap, and bubble wrap to multilayer and composite films.
6. and more ...

Examples of HDPE products:  
![](https://upload.wikimedia.org/wikipedia/commons/0/01/Symbol_Resin_Code_2_HDPE.svg =100x)
![](https://upload.wikimedia.org/wikipedia/commons/9/9c/Bottle_of_milk.jpg =150x)
![](https://upload.wikimedia.org/wikipedia/commons/8/88/Plastic_outdoor_chair_1_2017-06-14.jpg =150x)
![](https://upload.wikimedia.org/wikipedia/commons/2/2f/HDPE_Construction_safety_net.jpg =150x)

![](https://upload.wikimedia.org/wikipedia/commons/0/0a/US_Navy_100824-N-0858D-272_Sailors_work_on_a_new_home_for_Habitat_for_Humanity_during_Boise_Navy_Week.jpg =200x)
![](https://upload.wikimedia.org/wikipedia/commons/1/15/Cubocubo.png =200x)

Examples of LDPE products:  
![](https://upload.wikimedia.org/wikipedia/commons/0/00/Symbol_Resin_Code_4_LDPE.svg =100x)
![](https://upload.wikimedia.org/wikipedia/commons/4/45/2014._%D0%A3%D0%BD%D0%B8%D1%87%D1%82%D0%BE%D0%B6%D0%B5%D0%BD%D0%BD%D1%8B%D0%B5_%D0%B3%D1%80%D0%B8%D0%B2%D0%BD%D1%8B_%D0%B2_%D0%94%D0%BE%D0%BD%D0%B5%D1%86%D0%BA%D0%B5_015.jpg =200x)
![](https://upload.wikimedia.org/wikipedia/commons/6/6e/Plastic_%28LDPE%29_bowl%2C_by_GEECO%2C_Made_in_England%2C_c1950.jpg =200x)

![](https://upload.wikimedia.org/wikipedia/commons/5/5a/A_Ziploc_bag_made_from_LDPE.jpg =200x)
![](https://upload.wikimedia.org/wikipedia/commons/9/91/LDPE_Foam.jpg =200x)


### Isomerism

Isomerism
: Two molecules are said to be isomers if they are made up of the same number and types of atoms, but differ in the arrangement of these atom. 

#### Tacticity

Tacticity
: is the relative stereochemistry of adjacent chiral centers within a macromolecule. The regularity of the macromolecular structure influences the degree to which it has rigid, crystalline long range order or flexible, amorphous long range disorder.

**Isotactic polymers:** all the substituents are located on the same side of the macromolecular backbone.

![isotactic](https://upload.wikimedia.org/wikipedia/commons/7/7f/Isotactic-A-2D-skeletal.png =300x)

**Syndiotactic polymers:** the substituents have alternate positions along the chain.

![syndiotactic](https://upload.wikimedia.org/wikipedia/commons/6/68/Syndiotactic-2D-skeletal.png =300x)

**Atactic polymers:** the substituents are placed randomly along the chain.

![atactic](https://upload.wikimedia.org/wikipedia/commons/2/27/Atactic-2D-skeletal.png =300x)

##### Different types of polypropylene (PP)

![PP](https://upload.wikimedia.org/wikipedia/commons/f/f9/Polypropylen.svg =150x)

Compared to PE, the methyl group improves mechanical properties and thermal resistance, although the chemical resistance decreases. Most commercial polypropylene is isotactic and has an intermediate level of crystallinity between that of low-density polyethylene (LDPE) and high-density polyethylene (HDPE). 

**Isotactic PP:** Polypropylene at room temperature is resistant to fats and almost all organic solvents, apart from strong oxidants. At elevated temperature, PP can be dissolved in nonpolar solvents such as xylene, tetralin and decalin, e.g., in p-xylene at 140 °C. Isotactic precipitates when the solution is cooled to 25 °C. The melting point of α-crystalline regions is given as 185 to 220 °C

**Syndiotactic PP:** Syndiotactic PP has a lower melting point, with 161 to 186 °C.

**Atactic PP:** No crystal structure, rubber-like at room temperature. Due to its lack of crystallinity, it is readily soluble even at moderate temperatures.

Examples of PP products (mainly isotactic):  
![](https://upload.wikimedia.org/wikipedia/commons/f/fb/Symbol_Resin_Code_5_PP.svg =100x)
![](https://upload.wikimedia.org/wikipedia/commons/c/c7/Mint_box_polypropylene_lid.JPG =150x)
![](https://upload.wikimedia.org/wikipedia/commons/f/f6/Red_Polypropylene_Chair_with_Stainless_Steel_Structure.JPG =150x)
![](https://upload.wikimedia.org/wikipedia/commons/8/82/PolypropyleneItemsForLaboratoryUse.jpg =200x)

![](https://upload.wikimedia.org/wikipedia/commons/9/98/Textielmuseum-cabinet-03.jpg =300x)


#### Sequence isomerism

In a regular vinyl polymer all monomer units are normally linked in a head to tail configuration so that all β-substituents are separated by three carbon atoms. In head to head configuration this separation is only by two carbon atoms and the separation with tail to tail configuration is by four atoms. The difference seems trivial, but can significantly affect the chemical property of the polymer. One example is poly(vinyl alcohol). 

![](https://upload.wikimedia.org/wikipedia/commons/f/f6/Tail_head_isomerism.svg)

#### Structural isomerism

Polymerization of isoprene  
![](https://upload.wikimedia.org/wikipedia/commons/0/05/Polyisopren-Strukturen.svg =400x)

In case of 1,2 or 3,4 addition, the resulting structures are as shown above. 

In case of 1,4 addition, a new double bond is formed at 2,3 position. Double bonds in the polymer chain can show cis- or trans-isomerism. When a monomer with two conjugated double bonds, such as isoprene, undergoes chain polymerization one double bond can remain in the chain. This segment of the polyisoprene chain can have four different isomers.

The difference between the properties of the cis- and trans-isomers is apparent for naturally-occurring polyisoprenes. Gutta percha is predominantly trans-1,4-polyisoprene, which has a regular structure that allows crystallization. As a result, gutta percha is hard and rigid. Natural rubber is cis-1,4-polyisoprene, which has a less symmetrical structure that does not allow easy crystallization. Natural rubber is an amorphous rubbery material. 

Gutta percha  
![](https://upload.wikimedia.org/wikipedia/commons/9/97/Guttapercha.svg =300x)

Natrual rubber  
![](https://upload.wikimedia.org/wikipedia/commons/9/9e/RubberSyn%26Natural.png =500x)


### Copolymer

Homopolymer
: A polymer made up of many copies of a single repeating unit, or monomer. 

Copolymer
: A polymer that is made up of two or more monomer species, i.e., different structural units exist in one macromolecule.

Polymer blend
: A member of a class of materials analogous to metal alloys, in which at least two polymers are blended together to create a new material with different physical properties.

Copolymers and polymer blends are employed to create new materials with novel properties. 

#### Statistical copolymer

Statistical copolymer
: is a polymer molecule made up of two or more different monomers that are arranged in a random sequence without a specific order. 

Statistical copolyemrs are also called random copolymers. 

Example and practice question: What properties does a propylene and ethylene copolymer have? Is it rigid or flexible? Transparent or translucent? What applications is it suitable for?

Example: ABS is a terpolymer made by polymerizing styrene and acrylonitrile in the presence of polybutadiene. The proportions can vary from 15% to 35% acrylonitrile, 5% to 30% butadiene and 40% to 60% styrene. The result is a long chain of polybutadiene crisscrossed with shorter chains of poly(styrene-co-acrylonitrile). The nitrile groups from neighboring chains, being polar, attract each other and bind the chains together, making ABS stronger than pure polystyrene. The acrylonitrile also contributes chemical resistance, fatigue resistance, hardness, and rigidity, while increasing the heat deflection temperature. The styrene gives the plastic a shiny, impervious surface, as well as hardness, rigidity, and improved processing ease. The polybutadiene, a rubbery substance, provides toughness and ductility at low temperatures, at the cost of heat resistance and rigidity.

![](https://upload.wikimedia.org/wikipedia/commons/3/32/Lego_Color_Bricks.jpg =300x)

#### Alternating copolymer

An alternating copolymer has regular alternating A and B units, and is often described by the formula: -A-B-A-B-A-B-A-B-A-B-, or -(-A-B-)n-. The molar ratio of each monomer in the polymer is normally close to one. Synthetically it is interesting, but essentially the polymer is as if a homopolymer with -AB- as the repeating units. 

Can a typical step-growth polymerization of AA and BB monomers be considered as alternating copolymerization? For example, the production of Nylon6,6. 

Sometimes, alternating copolymerization can produce interesting polymers, such as radical polymerization of styrene and maleic anhydride. 

#### Block copolymer 

Block copolymer
: a long sequence or block of one monomer is joined to a block of the second monomer.

![](https://chem.libretexts.org/@api/deki/files/240907/MPtopodiblock.png?revision=1&size=bestfit&width=322&height=108)

Block copolymers with hydrophilic and hydrophobic blocks resemble small molecular surfactants. They can self-assemble into various nanostructures, providing useful materials due to this property.

#### Gradient copolymer

In gradient copolymers the monomer composition changes gradually along the chain.

#### Star shaped polymers

The concept of star polymer has been introduced above. In addition to star polymers with homo polymer chains as the arms, there are also star polymers with block copolymer arms and miktoarm star polymer, etc.

![](https://upload.wikimedia.org/wikipedia/commons/9/95/Star_Polymer_Structures.png)

#### Graft copolymer

The graft copolymer consists of a main polymer chain or backbone (A) covalently bonded to one or more side chains (B). Typically, the main chain is formed from one type of monomer (A) and branches are formed from another monomer (B), or the side-chains have constitutional or configurational features that differ from those in the main chain.

![](https://chem.libretexts.org/@api/deki/files/240909/MPtopograft.png?revision=1)

The side chains could be homopolymer, or block copolymer. Along the backbone, all side chains could be the same or at one end one type of arm, the other end another type of arm. 

#### Interpenetrating polymer network

Interpenetrating polymer network (IPN)
: a polymer comprising two or more networks which are at least partially interlaced on a polymer scale but not covalently bonded to each other. The network cannot be separated unless chemical bonds are broken.


Making these different kinds of molecules is not just for fun. It means opportunities to create novel and useful materials.

## Molecular weight distribution{{attrs[#blk-zdzqukd82mhv]}}

Synthetic polymer samples consist of molecules with varying chain lengths due to the statistical nature of chain growth during polymerization. When we talk about the molecular weight of polymers, it is usually an average molecular weight of some sort. 

Use the simulation tool to practice the calculation:

> [OVESET -- Molecular Weight Distribution](https://colab.research.google.com/github/wangyu16/PolymerScienceEducation/blob/master/OVESET/01_Molecular_Weight_Distribution.ipynb)

### Average molecular weight

Suppose we have a polymer sample containing molecules with different degrees of polymerization. 
- The molecules with the degree of polymerization $i$ are called $i$-mers. 
- If the molecular weight of a monomer unit is $M_0$, the molecular weight of a $i$-mer should be $iM_0$. 
- The number of $i$-mers in the sample is $n_i$, thus the total number of molecules should be $\sum_i n_i$. 

**Number average**

The definition of number average molecular weight is straightforward, i.e., the sum of the molecular weight of all molecules in the sample devided by the totoal number of molecules.

$$
\begin{equation*}
M_n = \frac{\sum_i n_iM_i}{\sum_i n_i}
\end{equation*}
$$

We can also calculate the number average molecular weight from another approach by asking "What is the number fraction of $i$-mers in the sample?" The answer is simple

$$x_i = \frac{n_i}{\sum_i n_i}$$

The mean value of molecular weight can be calculated as

$$M_n = \sum_i x_iM_i$$

**Weight average**

If we ask "What is the weight fraction of $i$-mers?" The answer is the weight of all $i$-mers devided by the weight of the whole sample.

$$w_i = \frac{n_iM_i}{\sum_i n_iM_i}$$

The weight average molecular weight can be defined as the mean value of molecular weight based on the weight fractions. 

$$
\begin{align*}
M_w & = \sum_i w_iM_i \\ 
& = \sum_i\frac{n_iM_i^2}{\sum_i n_iM_i} \\
& = \frac{\sum_i n_iM_i^2}{\sum_i n_iM_i}
\end{align*}
$$

**$z$-average**

The formulas of number and weight average molecular weight can be written in a general format

$$M_x = \frac{\sum_i n_iM_i^x}{\sum_i n_iM_i^{x-1}}$$

When $x=1$, the formula gives number average molecular weight; when $x=2$, it gives the weight average. We can define higher order average molecular weight simply by increase the value of $x$. For example, $z$-average molecular weight can be defined as

$$M_z = \frac{\sum_i n_iM_i^3}{\sum_i n_iM_i^2}$$

$M_z$ is not directly related to a simple fraction like $x_i$ or $w_i$, it does have some experimental relevance. 

What is the meaning of the higher order average molecular weights?  There is a direct relationship between these values and the moments of the distribution of the molecular weight. 

### Calculate average molecular weight using moments

**Moment** is an important concept in statistics. Since molecular weight has a discrete distribution, the $n$-th moment is calculated as the follows

$$Mn = \sum_i M_i^n\times x_i$$

where $n$ is an integer equals 0, 1, 2, 3, .... $M_i$ and $x_i$ are the molecular weight and the number fraction of the $i$-th type of ingredient in the sample. 

Thus, the 0th moment should equal to 1 since it is the sum of the number fraction of all ingredients. The 1st moment equals to the number average molecular weight. The weight average molecular weight equals $M2/M1$ and the $z$-average equals $M3/M2$. The higher order average molecular weight can also be calculated accordingly. 


### Distribution of molecular weight

Even if the number average molecular weights are the same, two polymer samples could have dramatically different properties if the molecular weight distributions are different. To know the full profile of the molecular weight distribution is not easy, we should at least know how broad the distribution is to have better evaluation of the properties of the polymer sample. 

We know the number average molecular weight is the mean value of the molecular weight regarding the number fractions of each degree of polymerization. We would like to know the standard deviation of the molecular weight. 

Standard deviation is defined as 

$$\sigma = \left[\sum_i x_i(M_i - M_n)^2\right]^{1/2}$$

where 
- $(M_i - M_n)^2$ means the square of the deviation from the mean value;
- the sum with a $x_i$ factor means to take mean value of that. 

We can rearrange the equation

$$
\begin{align*}
\sigma & = \left[\sum_i x_i(M_i - M_n)^2\right]^{1/2} \\
& = \left[\sum_i x_i (M_i^2 -2M_iM_n + M_n^2)\right]^{1/2} \\
& = \left[\sum_ix_iM_i^2 - 2M_n\sum_ix_iM_i + M_n^2\sum_ix_i\right]^{1/2} \\
& =\left[\sum_ix_iM_i^2 - M_n^2\right]^{1/2} \\
& = M_n\left[\frac{\sum_ix_iM_i^2}{M_n\sum_ix_iM_i} - 1\right]^{1/2}
\end{align*}
$$

In the last step we used $M_n = \sum_ix_iM_i$. 

The weight average molecular weight is

$$M_w = \frac{\sum_in_iM_i^2}{\sum_in_iM_i} = \frac{\sum_ix_iM_i^2}{\sum_ix_iM_i}$$

Thus, the above expression of $\sigma$ can be written as

$$\sigma = M_n\left[\frac{M_w}{M_n} -  1\right]^{1/2}$$

In polymer science, people usually use the value $M_w/M_n$ as an indicator of the distribution of the molecular weight. This makes sense because the value

$$\left[\frac{M_w}{M_n} - 1\right]^{1/2}$$

tells the root mean square deviation of the molecular weights relative to the average value, i.e., $\sigma/M_n$. 

If the value of $M_w/M_n$ is 1.5, and $M_n$ is 10000, we can tell that the root mean square deviation of the molecular weight is about $\sqrt{1.5-1} = 0.7$ times $M_n$.

## Origin and destiny of polymers{{attrs[#blk-zcblrzi2qf51]}}

Synthetic polymers: The man-made polymers or the polymers which are synthesized in the laboratory are called synthetic polymers. Synthetic polymers find a large application in our everyday life. Most of the things that we use are made up of synthetic polymers. Some of the typical examples of synthetic polymers are polyethylene, polyvinyl chloride, Bakelite, nylon, synthetic rubbers.

Natural polymers: The polymers which are obtained naturally are called natural polymers. A natural polymer has its origin in plants and animals. Starch, cellulose, proteins, natural rubber etc. are the examples of natural polymers.

There are two primary categories of polymerization methods: step-growth polymerization and chain-growth polymerization. Each category encompasses various reaction mechanisms, which will be discussed in detail in the subsequent chapters.

![](https://upload.wikimedia.org/wikipedia/commons/7/77/Polymerization_classification_ENmod.png =800x)

### Step growth polymerization

Step-growth polymerization
: refers to a type of polymerization mechanism in which bi-functional or multifunctional monomers react to form first dimers, then trimers, longer oligomers and eventually long chain polymers.

- All monomers and polymers in the system have reactive functional groups. 
- Usually, each reaction brings two molecules together to become one. Each reaction reduces the number of molecules by one. 
- Intermolecular reaction could happen. In this case, the reaction will not change the total number of molecules. 

In principle, any reaction that can link two molecular units, say A and B, together giving AB could be used to make polymers. However, in reality, only a few organic reactions are used to make commercial polymer products. Why? What reactions that you learned in organic chemistry can be used to produce useful polymers? 

Condensation polymerization
: is a type of step-growth polymerization in which small molecules are produced and removed from the reaction system while the rest . 

For example, difunctional alcohols and difunctional carboxylic acids react to make polyester and water is produced as the by product.

![](https://upload.wikimedia.org/wikipedia/commons/7/75/Polyester_formation_via_direct_esterification.svg)

Polyaddition
: is a type of step-growth polymerization in which two molecules link together 

For example, difunctional alcohols and difunctional isocyanates react to produce polyurethane. 

![](https://upload.wikimedia.org/wikipedia/commons/c/ca/Polyurethane.png =600x)


### Chain growth polymerization

Chain-growth polymerization 
: is a polymerization technique where monomer molecules add onto the active site on a growing polymer chain one at a time. There are a limited number of these active sites at any moment during the polymerization which gives this method its key characteristics.

Typically monomers do not react with each other directly. 

For example, polystyrene is produce by radical polymerization of styrene. The must be a radical source to initiate the polymerization. 

![](https://upload.wikimedia.org/wikipedia/commons/b/bf/Styrene_radical_chain_polymerization.jpg)

Monomers for chain-growth polymerization typically have one functional group that can potentially lind to two other molecules and once activated it would result in a highly reactive species. 

Vinyl monomers are one big category of compounds that can undergo chain-growth polymerization. Such as styrene, once a radical attack and link to one side of the vinyl group, the other side of the vinyl group becomes a new radical that can react with another monomer. Besides radical addition, vinyl monomers may be polymerized via cationic, anionic or coordination addition reactions. 

Cyclic monomers are another big category of compounds suitable for chain-growth polymerization. Imagine an AB type of monomer which normally would be polymerized via step-growth polymerization to get polymers look like -ABABABABAB-. Now let the AB type of monomer react intermolecularly to form a small cyclic molecule. Then the cyclic molecule can be polymerized by opening the internel link and form new connections among one another. 

An example is polycaprolactone which is produced by the ring-opening polymerization of ε-caprolactone. In principle, the polymer can be obained by step-growth polymerization of 6-hydroxyhexanoic acid as well. But the former method is preferred for commercial production, why?

![](https://upload.wikimedia.org/wikipedia/commons/5/5f/PolycaprolactoneSynthesis.svg)

### Naturally occuring polymers

Naturally occurring polymers are found in nature and can be extracted. Examples include DNA, proteins, cellulose, and natural rubber. These polymers, with their precise molecular structures and functionalities, are particularly fascinating. Synthetic polymers have yet to achieve this level of precision. Naturally occurring polymers offer valuable examples and insights for the future development of synthetic polymer chemistry.

![](https://upload.wikimedia.org/wikipedia/commons/0/0c/DNA_animation.gif)

The image below illustrates the process of protein biosysthesis. A ribosome on a strand of mRNA with tRNA's arriving, performing codon-anti-codon base pairing, delivering their amino acid to the growing polypeptide chain and leaving. Demonstrates the action of the ribosome as a biological machine which functions on a nanoscale to perform translation. The ribosome moves along the mature mRNA molecule incorporating tRNA and producing a polypeptide chain.

![](https://upload.wikimedia.org/wikipedia/commons/9/94/Protein_translation.gif)

### Destinies of polymers

Naturally occurring polymers are typically decomposed by living organisms, such as microbes, into small molecules. These molecules can then be utilized by living organisms to produce new generations of naturally occurring polymers.

Fossil fuels are formed from the remains of ancient organisms, including animals, plants, and plankton, which were buried and transformed over millions of years. Ancient Earth likely had a higher quantity of surface carbon. If we were to unearth and burn large quantities of fossil fuels, releasing the carbon as $\ce{CO2}$ in a relatively short time period, say one or two hundred years, what would happen?

Synthetic polymers are primarily derived from fossil fuels. What are their final destinies, and how do they compare to other types of man-made materials?

In general, inorganic materials such as glass, metal alloys, and metal oxides create fewer environmental concerns. However, exceptions include nuclear fuels, which are naturally occurring radioactive elements that have been collected and concentrated. When released into the environment due to accidents, they can cause disasters, such as the Chernobyl and Fukushima nuclear accidents.

Many organic compounds can have significant environmental impacts. For example, DDT (dichlorodiphenyltrichloroethane), a chemical compound developed in the 1940s as an insecticide, and more recently, the herbicide Roundup (isopropylamine salt of glyphosate). In recent years, PFAS (per- and polyfluoroalkyl substances) have frequently made headlines due to their environmental and health concerns.

Many polymers have a common problem: they are enviromentally persistant. Though this is also the property what we need for many applications. 

#### Conventional ways to deal with polymer wastes

Final destinies of synthetic polymers include: 

1. Landfills. A significant portion of synthetic polymers ends up in landfills, where they can take hundreds to thousands of years to decompose. If there is no leakage of harmful chemicals from the landfill sites, this is not too bad. 
2. Incineration. Some synthetic polymers are incinerated for energy recovery. While this reduces waste volume, it can release harmful pollutants and greenhouse gases if not managed properly.
3. Recycling. Efforts to recycle synthetic polymers are increasing, but challenges remain due to the complexity of sorting and processing different types of plastics. Importantly, recycled plastics usually have inferier mechanical/physical properties. 

Besides, many plastic wastes are not collected properly, leaving pacific garbage patch and microplastic issues. The key problem is they are persistence in the environment. There is not enough time for the nature, e.g., microbes, to learn how to decomposite synthetic polymers efficiently. 

#### Fugure directions

To deal with these problems, we need better solution for degradation or depolymerization of synthetic polymers. Generally, the next generation of materials should follow the rule of recyclable by design. Ideally, everything we use should be in a closed loop of recycling.  

**Biodegradable polymers**

Biodegradable polymers are a special class of polymer that breaks down after its intended purpose by bacterial decomposition process to result in natural byproducts such as gases ($\ce{CO2}$, $\ce{N2}$), water, biomass, and inorganic salts. Some biodegradable polymers are produced from biomass, some are from fossil fuel. The polymers have chemical structures similar to natrually occurring polymers, thus can be degraded by microbes. Considering the price, available types which determines possible mechanical/physical properties, biodegradable polymers only contribute a small fraction of commercial products. More importantly, some products do need to be durable and thus cannot be produced using biodegradable polymers. 

**Train microbes to degrade synthetic polymers**

Example: Plastic-eating bacteria turn waste PET into useful starting materials for other products. *ACS Central Science* **2023**, DOI: 10.1021/acscentsci.3c00414. 

![](https://pubs.acs.org/cms/10.1021/acscentsci.3c00414/asset/images/large/oc3c00414_0008.jpeg =800x)

Limit: Perhaps polymers with chemical structures similar to naturally occuring polymers could be treated this way relatively easy. Otherwise, it could be very challenging. 

**Chemical recycling to monomers**

A process that breaks down polymers into monomers and then purifies them for repolymerization. In this way, it fulfills the goal of closed loop recycling. 

![](./img/RecycleToMonomer.png =600x)

*Chemistry A European Journal* **2023**, *29*, e202203635, DOI: 10.1002/chem.202203635.

The concept is nice, but very challenging. Many polymerization processes cannot go backward efficiently without significant side reactions. There are a few examples showing how to depolymerize some commonly used polymers in this manner or how to design new polymers following this principle to replace existing products. But in general, this field is new and in urgent need. 

:::info
**Example Questions Level 1**
1. Polymers can be classified as thermoplastic or thermosetting. Explain the difference.
2. Given a polymer sample with following moles of each type of molecules. Calculate the number average molecular weight and weight average molecular weight. 

| Moles | Molar Mass (g/mol) |
| ----- | ------------------ |
| 1 | 38900 |
| 2 | 69200 |
| 3 | 101000 |
| 1 | 279000 |

3. A polymer has a degree of polymerization 150. The molar mass of each monomer unit is 89.0 g/mol. What is the molar mass of this polymer? 
4. Match the polymers with the proper applications (not necessarily one to one). **Polymers:** isotactic polypropylene (PP), crosslinked natural rubber, phenolic resin, high density polyethylene (HEPE), polystyrene (PS), polyethylene terephthalate (PET), nylon. **Applications:** elastic balloons, styro foam cups, chemical resistent table top, Coca-Cola bottle, camping tent, plastic ruller, microwavable plastic bowl, sports T-shirt
5. What are the typical differences between step-growth and chain-growth polymerizations? 
6. Which of the following polymers is most likely to crystalize? Atactic polypropylene, phenolic resin, linear polyethylene.
7. Which of the following polymers can be used to make clear transparent products? High density polyethylene, isotactic polypropylene, atactic polysytrene.

:::

{{markdown ./license.md}}
